Repository: matou1604/fhnw

File: Nanoindentation/data/gelatin 10% A1/matrix_scan01/gelatin 10% A1 S-1 X-2 Y-1 I-1.txt (part 1 of 10)
Date	22/06/2026	Time	15:16	Status	OK
gelatin 10% A1
Scan (#)	1	X (#)	2	Y (#)	1	Indentation (#)	1
X-position (um)	155.172
Y-position (um)	0.348
Z-position (um)	3362.102
Z surface (um)	3362.102
Piezo position (nm) (Measured)	5.5

k (N/m)	4.500

Tip radius (um)	22.500
Calibration factor	1.125
Wavelength (nm)	1530.0
Auto find surface	ON
dX before scan (um)	0.000

Piezo position setpoint at start (nm)	2.3

Piezo Indentation Sweep Settings (Relative to piezo position setpoint at start):
D[Z1] (nm)	0.000	t[1] (s)	0.500
D[Z2] (nm)	6000.000	t[2] (s)	2.000
D[Z3] (nm)	6000.000	t[3] (s)	1.000
D[Z4] (nm)	0.000	t[4] (s)	2.000
D[Z5] (nm)	0.000	t[5] (s)	0.500

P[max] (uN)	1.355
D[max] (nm)	0.000
D[final] (nm)	0.000
D[max-final] (nm)	0.000
Slope (N/m)	0.000
E[eff] (Pa)	23859.834
E[v=0.50] (Pa)	17894.875

Time (s)	Load (uN)	Indentation (nm)	Cantilever (nm)	Piezo (nm)	Auxiliary
0.000000	-0.000523	0.000000	-0.116204	-159.394612	-0.002302
0.001000	-0.003297	0.000000	-0.732655	-150.865619	-0.002382
0.002000	-0.008023	0.000000	-1.782918	-136.645505	-0.002262
0.003000	-0.013863	0.000000	-3.080651	-119.206521	-0.002262
0.004000	-0.020254	0.000000	-4.500995	-100.399866	-0.002181
0.005000	-0.026761	0.000000	-5.946982	-81.542172	-0.002262
0.006000	-0.033067	0.000000	-7.348231	-63.683449	-0.002221
0.007000	-0.038997	0.000000	-8.666045	-47.518040	-0.002221
0.008000	-0.044304	0.000000	-9.845411	-33.355392	-0.002221
0.009000	-0.048949	0.000000	-10.877445	-21.242344	-0.002302
0.010000	-0.052853	0.000000	-11.745157	-11.252202	-0.002382
0.011000	-0.056062	0.000000	-12.458262	-3.317580	-0.002181
0.012000	-0.058611	0.000000	-13.024613	2.719456	-0.002201
0.013000	-0.060485	0.000000	-13.441016	7.109360	-0.002362
0.014000	-0.061731	0.000000	-13.717971	10.064105	-0.002302
0.015000	-0.062431	0.000000	-13.873481	11.901345	-0.002302
0.016000	-0.062689	0.000000	-13.930996	12.925766	-0.002141
0.017000	-0.062563	0.000000	-13.902854	13.400987	-0.002262
0.018000	-0.062150	0.000000	-13.811051	13.456884	-0.002161
0.019000	-0.061509	0.000000	-13.668675	13.201204	-0.002221
0.020000	-0.060687	0.000000	-13.485976	12.809071	-0.002241
0.021000	-0.059737	0.000000	-13.274862	12.353604	-0.002221
0.022000	-0.058796	0.000000	-13.065768	11.800518	-0.002181
0.023000	-0.058006	0.000000	-12.890143	11.192911	-0.002322
0.024000	-0.057432	0.000000	-12.762724	10.498294	-0.002282
0.025000	-0.057026	0.000000	-12.672371	9.675817	-0.002201
0.026000	-0.056856	0.000000	-12.634591	8.805497	-0.002241
0.027000	-0.056937	0.000000	-12.652772	7.960050	-0.002322
0.028000	-0.057271	0.000000	-12.726939	7.220847	-0.002302
0.029000	-0.057779	0.000000	-12.839787	6.570268	-0.002302
0.030000	-0.058377	0.000000	-12.972720	6.023437	-0.002262
0.031000	-0.058978	0.000000	-13.106200	5.623581	-0.002201
0.032000	-0.059494	0.000000	-13.220921	5.409901	-0.002262
0.033000	-0.059907	0.000000	-13.312644	5.246916	-0.002362
0.034000	-0.060193	0.000000	-13.376229	5.114344	-0.002282
0.035000	-0.060329	0.000000	-13.406434	4.949382	-0.002282
0.036000	-0.060343	0.000000	-13.409555	4.772799	-0.002262
0.037000	-0.060184	0.000000	-13.374146	4.638142	-0.002443
0.038000	-0.059897	0.000000	-13.310409	4.555262	-0.002181
0.039000	-0.059517	0.000000	-13.225983	4.541039	-0.002403
0.040000	-0.059052	0.000000	-13.122583	4.629372	-0.002282
0.041000	-0.058420	0.000000	-12.982191	4.746003	-0.002302
0.042000	-0.057761	0.000000	-12.835735	4.869804	-0.002221
0.043000	-0.057196	0.000000	-12.710323	4.982516	-0.002262
0.044000	-0.056819	0.000000	-12.626497	5.085101	-0.002241
0.045000	-0.056671	0.000000	-12.593509	5.152053	-0.002221
0.046000	-0.056737	0.000000	-12.608190	5.174861	-0.002262
0.047000	-0.057050	0.000000	-12.677846	5.196678	-0.002241
0.048000	-0.057581	0.000000	-12.795844	5.233648	-0.002282
0.049000	-0.058261	0.000000	-12.946886	5.288331	-0.002241
0.050000	-0.058924	0.000000	-13.094134	5.373980	-0.002322
0.051000	-0.059502	0.000000	-13.222697	5.463548	-0.002161
0.052000	-0.060041	0.000000	-13.342459	5.511987	-0.002262
0.053000	-0.060514	0.000000	-13.447604	5.475906	-0.002443
0.054000	-0.060828	0.000000	-13.517329	5.371836	-0.002221
0.055000	-0.060958	0.000000	-13.546283	5.298091	-0.002302
0.056000	-0.060894	0.000000	-13.532047	5.304612	-0.002221
0.057000	-0.060686	0.000000	-13.485742	5.320361	-0.002423
0.058000	-0.060351	0.000000	-13.411365	5.349959	-0.002241
0.059000	-0.059897	0.000000	-13.310387	5.387616	-0.002362
0.060000	-0.059312	0.000000	-13.180428	5.387508	-0.002362
0.061000	-0.058598	0.000000	-13.021795	5.393847	-0.002100
0.062000	-0.057840	0.000000	-12.853264	5.425249	-0.002362
0.063000	-0.057210	0.000000	-12.713304	5.406583	-0.002342
0.064000	-0.056778	0.000000	-12.617250	5.380253	-0.002201
0.065000	-0.056596	0.000000	-12.576918	5.325544	-0.002221
0.066000	-0.056658	0.000000	-12.590696	5.242821	-0.002161
0.067000	-0.056962	0.000000	-12.658157	5.189468	-0.002322
0.068000	-0.057456	0.000000	-12.768095	5.196615	-0.002322
0.069000	-0.058105	0.000000	-12.912180	5.233441	-0.002262
0.070000	-0.058751	0.000000	-13.055695	5.271372	-0.002423
0.071000	-0.059306	0.000000	-13.179024	5.295813	-0.002403
0.072000	-0.059840	0.000000	-13.297724	5.278258	-0.002141
0.073000	-0.060325	0.000000	-13.405540	5.267948	-0.002342
0.074000	-0.060675	0.000000	-13.483368	5.279629	-0.002121
0.075000	-0.060862	0.000000	-13.524925	5.216916	-0.002262
0.076000	-0.060916	0.000000	-13.536943	5.160786	-0.002282
0.077000	-0.060780	0.000000	-13.506702	5.146847	-0.002262
0.078000	-0.060518	0.000000	-13.448439	5.126570	-0.002221
0.079000	-0.060089	0.000000	-13.353007	5.156588	-0.002302
0.080000	-0.059503	0.000000	-13.222906	5.251142	-0.002362
0.081000	-0.058786	0.000000	-13.063607	5.327140	-0.002262
0.082000	-0.058075	0.000000	-12.905463	5.362167	-0.002403
0.083000	-0.057524	0.000000	-12.783219	5.358397	-0.002181
0.084000	-0.057124	0.000000	-12.694122	5.307053	-0.002221
0.085000	-0.056896	0.000000	-12.643495	5.251212	-0.002302
0.086000	-0.056880	0.000000	-12.640014	5.100208	-0.002241
0.087000	-0.057076	0.000000	-12.683647	4.960118	-0.002221
0.088000	-0.057522	0.000000	-12.782653	4.899877	-0.002241
0.089000	-0.058084	0.000000	-12.907551	4.858665	-0.002282
0.090000	-0.058653	0.000000	-13.034109	4.833476	-0.002181
0.091000	-0.059219	0.000000	-13.159688	4.818093	-0.002262
0.092000	-0.059750	0.000000	-13.277735	4.828233	-0.002241
0.093000	-0.060193	0.000000	-13.376318	4.865484	-0.002241
0.094000	-0.060528	0.000000	-13.450614	4.897594	-0.002241
0.095000	-0.060716	0.000000	-13.492468	4.946468	-0.002262
0.096000	-0.060743	0.000000	-13.498371	4.992618	-0.002322
0.097000	-0.060618	0.000000	-13.470651	4.997888	-0.002322
0.098000	-0.060326	0.000000	-13.405672	4.953377	-0.002262
0.099000	-0.059900	0.000000	-13.311185	4.912154	-0.002302
0.100000	-0.059347	0.000000	-13.188231	4.917886	-0.002282
0.101000	-0.058685	0.000000	-13.041048	4.948259	-0.002241
0.102000	-0.058031	0.000000	-12.895746	4.973348	-0.002322
0.103000	-0.057409	0.000000	-12.757614	4.976822	-0.002362
0.104000	-0.056936	0.000000	-12.652456	5.013336	-0.002302
0.105000	-0.056663	0.000000	-12.591690	5.036532	-0.002302
0.106000	-0.056624	0.000000	-12.583097	4.987820	-0.002302
0.107000	-0.056849	0.000000	-12.633024	4.902457	-0.002221
0.108000	-0.057285	0.000000	-12.729986	4.792957	-0.002302
0.109000	-0.057846	0.000000	-12.854609	4.679707	-0.002342
0.110000	-0.058471	0.000000	-12.993480	4.555715	-0.002362
0.111000	-0.059103	0.000000	-13.134067	4.476994	-0.002262
0.112000	-0.059669	0.000000	-13.259686	4.474947	-0.002282
0.113000	-0.060129	0.000000	-13.362048	4.480236	-0.002161
0.114000	-0.060508	0.000000	-13.446158	4.555342	-0.002322
0.115000	-0.060728	0.000000	-13.495118	4.683968	-0.002282
0.116000	-0.060765	0.000000	-13.503353	4.739096	-0.002262
0.117000	-0.060655	0.000000	-13.478797	4.672802	-0.002302
0.118000	-0.060321	0.000000	-13.404728	4.579305	-0.002181
0.119000	-0.059779	0.000000	-13.284192	4.567252	-0.002241
0.120000	-0.059161	0.000000	-13.146873	4.672874	-0.002322
0.121000	-0.058486	0.000000	-12.996788	4.769708	-0.002241
0.122000	-0.057811	0.000000	-12.846867	4.777435	-0.002221
0.123000	-0.057192	0.000000	-12.709264	4.707817	-0.002322
0.124000	-0.056672	0.000000	-12.593704	4.649089	-0.002181
0.125000	-0.056388	0.000000	-12.530736	4.623516	-0.002241
0.126000	-0.056351	0.000000	-12.522522	4.667447	-0.002201
0.127000	-0.056543	0.000000	-12.565064	4.697417	-0.002141
0.128000	-0.056992	0.000000	-12.664905	4.742223	-0.002181
0.129000	-0.057550	0.000000	-12.788836	4.804025	-0.002322
0.130000	-0.058121	0.000000	-12.915678	4.864977	-0.002181
0.131000	-0.058677	0.000000	-13.039389	4.913090	-0.002181
0.132000	-0.059205	0.000000	-13.156599	4.937353	-0.002262
0.133000	-0.059715	0.000000	-13.269908	4.858918	-0.002322
0.134000	-0.060099	0.000000	-13.355298	4.733563	-0.002241
0.135000	-0.060322	0.000000	-13.404789	4.635022	-0.002241
0.136000	-0.060367	0.000000	-13.414844	4.541355	-0.002322
0.137000	-0.060262	0.000000	-13.391560	4.496254	-0.002241
0.138000	-0.060028	0.000000	-13.339543	4.669853	-0.002322
0.139000	-0.059672	0.000000	-13.260524	4.969104	-0.002382
0.140000	-0.059176	0.000000	-13.150302	5.321582	-0.002262
0.141000	-0.058594	0.000000	-13.020905	5.698457	-0.002221
0.142000	-0.058025	0.000000	-12.894470	5.989747	-0.002241
0.143000	-0.057523	0.000000	-12.782801	6.217287	-0.002161
0.144000	-0.057148	0.000000	-12.699615	6.465963	-0.002362
0.145000	-0.056942	0.000000	-12.653700	6.710050	-0.002302
0.146000	-0.056914	0.000000	-12.647601	6.918696	-0.002221
0.147000	-0.057058	0.000000	-12.679626	7.122897	-0.002342
0.148000	-0.057386	0.000000	-12.752399	7.329313	-0.002282
0.149000	-0.057890	0.000000	-12.864357	7.521005	-0.002322
0.150000	-0.058443	0.000000	-12.987397	7.785965	-0.002262
0.151000	-0.058946	0.000000	-13.099086	8.052452	-0.002262
0.152000	-0.059382	0.000000	-13.196093	8.203667	-0.002241
0.153000	-0.059709	0.000000	-13.268772	8.279739	-0.002342
0.154000	-0.059983	0.000000	-13.329581	8.308311	-0.002141
0.155000	-0.060174	0.000000	-13.371958	8.249522	-0.002221
0.156000	-0.060191	0.000000	-13.375832	8.178444	-0.002201
0.157000	-0.060058	0.000000	-13.346206	8.124064	-0.002322
0.158000	-0.059830	0.000000	-13.295546	8.090356	-0.002282
0.159000	-0.059451	0.000000	-13.211285	8.040084	-0.002241
0.160000	-0.058939	0.000000	-13.097470	7.995496	-0.002241
0.161000	-0.058321	0.000000	-12.960290	7.988295	-0.002221
0.162000	-0.057696	0.000000	-12.821418	8.034716	-0.002302
0.163000	-0.057145	0.000000	-12.698886	8.030325	-0.002221
0.164000	-0.056744	0.000000	-12.609831	7.986707	-0.002241
0.165000	-0.056585	0.000000	-12.574351	7.925621	-0.002262
0.166000	-0.056661	0.000000	-12.591298	7.873418	-0.002221
0.167000	-0.056948	0.000000	-12.655211	7.884793	-0.002302
0.168000	-0.057383	0.000000	-12.751805	7.977532	-0.002302
0.169000	-0.057984	0.000000	-12.885227	8.033878	-0.002342
0.170000	-0.058650	0.000000	-13.033439	8.088196	-0.002282
0.171000	-0.059313	0.000000	-13.180679	8.121825	-0.002241
0.172000	-0.059922	0.000000	-13.316000	8.113300	-0.002201
0.173000	-0.060436	0.000000	-13.430298	8.028754	-0.002241
0.174000	-0.060880	0.000000	-13.528911	7.959612	-0.002181
0.175000	-0.061187	0.000000	-13.597215	7.885304	-0.002201
0.176000	-0.061269	0.000000	-13.615385	7.816106	-0.002282
0.177000	-0.061137	0.000000	-13.585983	7.855085	-0.002161
0.178000	-0.060835	0.000000	-13.518885	7.981402	-0.002141
0.179000	-0.060385	0.000000	-13.418933	8.124008	-0.002201
0.180000	-0.059787	0.000000	-13.286048	8.250634	-0.002262
0.181000	-0.059089	0.000000	-13.130938	8.331431	-0.002322
0.182000	-0.058373	0.000000	-12.971849	8.344413	-0.002403
0.183000	-0.057748	0.000000	-12.832803	8.298499	-0.002181
0.184000	-0.057326	0.000000	-12.739089	8.220766	-0.002282
0.185000	-0.057120	0.000000	-12.693432	8.085107	-0.002262
0.186000	-0.057110	0.000000	-12.691126	7.972365	-0.002221
0.187000	-0.057393	0.000000	-12.753981	7.946461	-0.002302
0.188000	-0.057880	0.000000	-12.862211	7.991373	-0.002100
0.189000	-0.058496	0.000000	-12.999072	8.097638	-0.002262
0.190000	-0.059172	0.000000	-13.149283	8.185818	-0.002322
0.191000	-0.059793	0.000000	-13.287228	8.199669	-0.002342
0.192000	-0.060309	0.000000	-13.401934	8.122299	-0.002161
0.193000	-0.060779	0.000000	-13.506463	8.042321	-0.002423
0.194000	-0.061147	0.000000	-13.588173	8.012034	-0.002322
0.195000	-0.061353	0.000000	-13.633966	7.999801	-0.002262
0.196000	-0.061322	0.000000	-13.627193	8.049293	-0.002282
0.197000	-0.061092	0.000000	-13.575938	8.103036	-0.002262
0.198000	-0.060711	0.000000	-13.491412	8.122133	-0.002382
0.199000	-0.060198	0.000000	-13.377439	8.157673	-0.002221
0.200000	-0.059619	0.000000	-13.248771	8.186110	-0.002322
0.201000	-0.059012	0.000000	-13.113765	8.184874	-0.002302
0.202000	-0.058367	0.000000	-12.970360	8.166446	-0.002221
0.203000	-0.057836	0.000000	-12.852459	8.073567	-0.002362
0.204000	-0.057437	0.000000	-12.763700	7.970024	-0.002382
0.205000	-0.057251	0.000000	-12.722376	7.856551	-0.002322
0.206000	-0.057271	0.000000	-12.726945	7.765807	-0.002322
0.207000	-0.057492	0.000000	-12.776074	7.710865	-0.002322
0.208000	-0.057947	0.000000	-12.877068	7.732863	-0.002262
0.209000	-0.058565	0.000000	-13.014477	7.860552	-0.002262
0.210000	-0.059199	0.000000	-13.155368	8.048658	-0.002322
0.211000	-0.059804	0.000000	-13.289806	8.172225	-0.002302
0.212000	-0.060268	0.000000	-13.392811	8.144117	-0.002262
0.213000	-0.060624	0.000000	-13.472102	8.074964	-0.002443
0.214000	-0.060845	0.000000	-13.521132	7.958850	-0.002322
0.215000	-0.060910	0.000000	-13.535477	7.861276	-0.002302
0.216000	-0.060819	0.000000	-13.515376	7.842001	-0.002322
0.217000	-0.060645	0.000000	-13.476710	7.846913	-0.002221
0.218000	-0.060357	0.000000	-13.412654	7.876748	-0.002262
0.219000	-0.059939	0.000000	-13.319736	7.958035	-0.002403
0.220000	-0.059433	0.000000	-13.207428	8.098341	-0.002282
0.221000	-0.058829	0.000000	-13.073035	8.220410	-0.002282
0.222000	-0.058211	0.000000	-12.935714	8.283442	-0.002302
0.223000	-0.057664	0.000000	-12.814330	8.261036	-0.002262
0.224000	-0.057260	0.000000	-12.724544	8.120017	-0.002342
0.225000	-0.057066	0.000000	-12.681262	8.029528	-0.002362
0.226000	-0.057152	0.000000	-12.700386	8.100799	-0.002362
0.227000	-0.057496	0.000000	-12.776874	8.235090	-0.002221
0.228000	-0.058037	0.000000	-12.897033	8.419680	-0.002302
0.229000	-0.058696	0.000000	-13.043476	8.568061	-0.002221
0.230000	-0.059342	0.000000	-13.187145	8.634588	-0.002403
0.231000	-0.059913	0.000000	-13.314075	8.642320	-0.002342
0.232000	-0.060414	0.000000	-13.425264	8.548120	-0.002362
0.233000	-0.060885	0.000000	-13.529952	8.428423	-0.002282
0.234000	-0.061210	0.000000	-13.602203	8.321083	-0.002302
0.235000	-0.061400	0.000000	-13.644491	8.259803	-0.002282
0.236000	-0.061401	0.000000	-13.644760	8.254884	-0.002362
0.237000	-0.061211	0.000000	-13.602523	8.280348	-0.002282
0.238000	-0.060888	0.000000	-13.530726	8.296160	-0.002382
0.239000	-0.060477	0.000000	-13.439314	8.298431	-0.002302
0.240000	-0.059977	0.000000	-13.328189	8.281667	-0.002161
0.241000	-0.059406	0.000000	-13.201384	8.216140	-0.002221
0.242000	-0.058832	0.000000	-13.073864	8.150034	-0.002181
0.243000	-0.058331	0.000000	-12.962540	8.094250	-0.002241
0.244000	-0.058012	0.000000	-12.891455	8.059225	-0.002161
0.245000	-0.057885	0.000000	-12.863283	8.045504	-0.002403
0.246000	-0.057963	0.000000	-12.880713	8.032949	-0.002262
0.247000	-0.058263	0.000000	-12.947234	8.028422	-0.002181
0.248000	-0.058738	0.000000	-13.052828	8.023256	-0.002221
0.249000	-0.059371	0.000000	-13.193567	8.034323	-0.002322
0.250000	-0.060023	0.000000	-13.338453	8.099894	-0.002282
0.251000	-0.060587	0.000000	-13.463754	8.114415	-0.002221
0.252000	-0.061058	0.000000	-13.568383	8.110855	-0.002342
0.253000	-0.061412	0.000000	-13.647107	8.100054	-0.002282
0.254000	-0.061634	0.000000	-13.696403	8.083842	-0.002282
0.255000	-0.061706	0.000000	-13.712528	8.043669	-0.002382
0.256000	-0.061580	0.000000	-13.684532	8.045611	-0.002362
0.257000	-0.061304	0.000000	-13.623147	8.065414	-0.002221
0.258000	-0.060957	0.000000	-13.546053	8.106199	-0.002241
0.259000	-0.060554	0.000000	-13.456478	8.173355	-0.002362
0.260000	-0.060049	0.000000	-13.344151	8.261666	-0.002262
0.261000	-0.059445	0.000000	-13.209986	8.293862	-0.002262
0.262000	-0.058813	0.000000	-13.069655	8.227869	-0.002262
0.263000	-0.058213	0.000000	-12.936114	8.144645	-0.002262
0.264000	-0.057764	0.000000	-12.836423	8.091763	-0.002201
0.265000	-0.057555	0.000000	-12.789980	8.077380	-0.002342
0.266000	-0.057624	0.000000	-12.805372	8.072501	-0.002382
0.267000	-0.057939	0.000000	-12.875224	8.060775	-0.002282
0.268000	-0.058430	0.000000	-12.984412	8.103932	-0.002362
0.269000	-0.059020	0.000000	-13.115617	8.241070	-0.002382
0.270000	-0.059634	0.000000	-13.252056	8.381874	-0.002342
0.271000	-0.060228	0.000000	-13.383969	8.468622	-0.002221
0.272000	-0.060757	0.000000	-13.501625	8.476168	-0.002403
0.273000	-0.061179	0.000000	-13.595278	8.354687	-0.002121
0.274000	-0.061509	0.000000	-13.668705	8.153384	-0.002282
0.275000	-0.061710	0.000000	-13.713424	8.001804	-0.002221
0.276000	-0.061722	0.000000	-13.716020	7.959881	-0.002322
0.277000	-0.061597	0.000000	-13.688230	7.982807	-0.002262
0.278000	-0.061268	0.000000	-13.615222	8.047907	-0.002141
0.279000	-0.060779	0.000000	-13.506374	8.123079	-0.002342
0.280000	-0.060146	0.000000	-13.365880	8.162575	-0.002241
0.281000	-0.059441	0.000000	-13.209208	8.151300	-0.002302
0.282000	-0.058734	0.000000	-13.051969	8.102119	-0.002201
0.283000	-0.058145	0.000000	-12.921103	8.063666	-0.002282
0.284000	-0.057735	0.000000	-12.829932	8.013638	-0.002201
0.285000	-0.057534	0.000000	-12.785226	8.001037	-0.002302
0.286000	-0.057534	0.000000	-12.785238	7.945648	-0.002342
0.287000	-0.057766	0.000000	-12.836898	7.896890	-0.002362
0.288000	-0.058196	0.000000	-12.932501	7.850380	-0.002322
0.289000	-0.058816	0.000000	-13.070206	7.865675	-0.002262
0.290000	-0.059483	0.000000	-13.218340	7.979875	-0.002403
0.291000	-0.060099	0.000000	-13.355328	8.098594	-0.002181
0.292000	-0.060630	0.000000	-13.473241	8.086334	-0.002302
0.293000	-0.060998	0.000000	-13.555123	7.993548	-0.002262
0.294000	-0.061261	0.000000	-13.613524	7.897170	-0.002362
0.295000	-0.061378	0.000000	-13.639498	7.859522	-0.002403
0.296000	-0.061382	0.000000	-13.640397	7.896554	-0.002201
0.297000	-0.061255	0.000000	-13.612260	7.880911	-0.002262
0.298000	-0.060993	0.000000	-13.553924	7.832546	-0.002282
0.299000	-0.060585	0.000000	-13.463266	7.844162	-0.002382
0.300000	-0.060037	0.000000	-13.341655	7.936565	-0.002302
0.301000	-0.059412	0.000000	-13.202635	8.078902	-0.002403
0.302000	-0.058780	0.000000	-13.062284	8.212664	-0.002342
0.303000	-0.058253	0.000000	-12.945035	8.250667	-0.002141
0.304000	-0.057880	0.000000	-12.862321	8.166145	-0.002221
0.305000	-0.057685	0.000000	-12.818962	8.020901	-0.002241
0.306000	-0.057673	0.000000	-12.816230	7.917386	-0.002262
0.307000	-0.057922	0.000000	-12.871483	7.863743	-0.002241
0.308000	-0.058412	0.000000	-12.980533	7.944989	-0.002342
0.309000	-0.058988	0.000000	-13.108505	8.043805	-0.002282
0.310000	-0.059533	0.000000	-13.229546	8.147071	-0.002241
0.311000	-0.060009	0.000000	-13.335410	8.202474	-0.002282
0.312000	-0.060364	0.000000	-13.414316	8.140194	-0.002161
0.313000	-0.060595	0.000000	-13.465516	8.032559	-0.002322
0.314000	-0.060763	0.000000	-13.502841	7.967456	-0.002161
0.315000	-0.060893	0.000000	-13.531758	7.988818	-0.002282
0.316000	-0.060933	0.000000	-13.540738	8.007927	-0.002322
0.317000	-0.060872	0.000000	-13.527105	7.949690	-0.002382
0.318000	-0.060648	0.000000	-13.477299	7.893114	-0.002282
0.319000	-0.060220	0.000000	-13.382283	7.865240	-0.002241
0.320000	-0.059650	0.000000	-13.255586	7.851800	-0.002161
0.321000	-0.059049	0.000000	-13.122110	7.822927	-0.002302
0.322000	-0.058461	0.000000	-12.991358	7.803165	-0.002262
0.323000	-0.057892	0.000000	-12.864957	7.757613	-0.002282
0.324000	-0.057446	0.000000	-12.765853	7.740034	-0.002241
0.325000	-0.057270	0.000000	-12.726593	7.774357	-0.002241
0.326000	-0.057387	0.000000	-12.752675	7.801024	-0.002322
0.327000	-0.057724	0.000000	-12.827566	7.891478	-0.002302
0.328000	-0.058204	0.000000	-12.934309	8.022179	-0.002382
0.329000	-0.058823	0.000000	-13.071883	8.160556	-0.002302
0.330000	-0.059479	0.000000	-13.217594	8.285718	-0.002161
0.331000	-0.060058	0.000000	-13.346119	8.338733	-0.002201
0.332000	-0.060532	0.000000	-13.451464	8.290132	-0.002302
0.333000	-0.060893	0.000000	-13.531791	8.263400	-0.002322
0.334000	-0.061148	0.000000	-13.588406	8.237841	-0.002342
0.335000	-0.061259	0.000000	-13.613006	8.180533	-0.002342
0.336000	-0.061152	0.000000	-13.589349	8.099883	-0.002241
0.337000	-0.060838	0.000000	-13.519514	8.005993	-0.002161
0.338000	-0.060365	0.000000	-13.414379	7.936340	-0.002181
0.339000	-0.059808	0.000000	-13.290567	7.894276	-0.002262
0.340000	-0.059204	0.000000	-13.156412	7.886461	-0.002241
0.341000	-0.058604	0.000000	-13.023110	7.938010	-0.002221
0.342000	-0.058051	0.000000	-12.900170	8.031037	-0.002181
0.343000	-0.057559	0.000000	-12.790912	8.050410	-0.002322
0.344000	-0.057237	0.000000	-12.719442	8.032354	-0.002201
0.345000	-0.057133	0.000000	-12.696325	7.942810	-0.002302
0.346000	-0.057187	0.000000	-12.708252	7.790381	-0.002141
0.347000	-0.057427	0.000000	-12.761665	7.688501	-0.002241
0.348000	-0.057920	0.000000	-12.871132	7.722045	-0.002241
0.349000	-0.058570	0.000000	-13.015597	7.842796	-0.002362
0.350000	-0.059254	0.000000	-13.167445	7.976752	-0.002181
0.351000	-0.059876	0.000000	-13.305811	8.066532	-0.002282
0.352000	-0.060418	0.000000	-13.426151	8.140383	-0.002322
0.353000	-0.060850	0.000000	-13.522202	8.253370	-0.002302
0.354000	-0.061188	0.000000	-13.597429	8.339919	-0.002322
0.355000	-0.061370	0.000000	-13.637880	8.280196	-0.002282
0.356000	-0.061416	0.000000	-13.647949	8.109302	-0.002302
0.357000	-0.061326	0.000000	-13.628063	7.924710	-0.002423
0.358000	-0.061068	0.000000	-13.570577	7.844231	-0.002201
0.359000	-0.060610	0.000000	-13.468878	7.926762	-0.002302
0.360000	-0.060075	0.000000	-13.349980	8.123066	-0.002282
0.361000	-0.059447	0.000000	-13.210432	8.325269	-0.002282
0.362000	-0.058781	0.000000	-13.062401	8.481492	-0.002302
0.363000	-0.058212	0.000000	-12.935955	8.539296	-0.002302
0.364000	-0.057787	0.000000	-12.841530	8.470011	-0.002241
0.365000	-0.057598	0.000000	-12.799622	8.403550	-0.002362
0.366000	-0.057613	0.000000	-12.802795	8.334392	-0.002302
0.367000	-0.057824	0.000000	-12.849888	8.217026	-0.002302
0.368000	-0.058218	0.000000	-12.937370	8.156554	-0.002221
0.369000	-0.058749	0.000000	-13.055412	8.168338	-0.002342
0.370000	-0.059319	0.000000	-13.181965	8.226150	-0.002322
0.371000	-0.059850	0.000000	-13.300061	8.298914	-0.002342
0.372000	-0.060339	0.000000	-13.408593	8.321192	-0.002241
0.373000	-0.060722	0.000000	-13.493690	8.253435	-0.002262
0.374000	-0.060992	0.000000	-13.553714	8.167273	-0.002181
0.375000	-0.061133	0.000000	-13.585133	8.038104	-0.002181
0.376000	-0.061099	0.000000	-13.577563	7.898186	-0.002262
0.377000	-0.060934	0.000000	-13.540893	7.875697	-0.002282
0.378000	-0.060659	0.000000	-13.479809	7.970240	-0.002282
0.379000	-0.060240	0.000000	-13.386564	8.153444	-0.002322
0.380000	-0.059664	0.000000	-13.258678	8.366337	-0.002302
0.381000	-0.059006	0.000000	-13.112430	8.489744	-0.002382
0.382000	-0.058336	0.000000	-12.963466	8.447033	-0.002241
0.383000	-0.057730	0.000000	-12.828893	8.275962	-0.002221
0.384000	-0.057322	0.000000	-12.738218	8.130845	-0.002302
0.385000	-0.057111	0.000000	-12.691315	8.096974	-0.002221
0.386000	-0.057095	0.000000	-12.687825	8.090457	-0.002282
0.387000	-0.057292	0.000000	-12.731658	8.097275	-0.002342
0.388000	-0.057730	0.000000	-12.828850	8.088441	-0.002362
0.389000	-0.058315	0.000000	-12.958923	8.111805	-0.002322
0.390000	-0.058951	0.000000	-13.100312	8.168719	-0.002322
0.391000	-0.059559	0.000000	-13.235441	8.227595	-0.002221
0.392000	-0.060113	0.000000	-13.358445	8.188325	-0.002342
0.393000	-0.060581	0.000000	-13.462439	8.056769	-0.002322
0.394000	-0.060871	0.000000	-13.526977	7.949286	-0.002262
0.395000	-0.061028	0.000000	-13.561723	7.886852	-0.002302
0.396000	-0.061044	0.000000	-13.565307	7.880243	-0.002161
0.397000	-0.060877	0.000000	-13.528131	7.877319	-0.002282
0.398000	-0.060596	0.000000	-13.465862	7.926211	-0.002141
0.399000	-0.060212	0.000000	-13.380443	8.036098	-0.002302
0.400000	-0.059748	0.000000	-13.277395	8.148985	-0.002302
0.401000	-0.059215	0.000000	-13.158896	8.285746	-0.002403
0.402000	-0.058718	0.000000	-13.048382	8.360014	-0.002302
0.403000	-0.058291	0.000000	-12.953620	8.361733	-0.002302
0.404000	-0.057960	0.000000	-12.879889	8.298923	-0.002221
0.405000	-0.057814	0.000000	-12.847581	8.192646	-0.002262
0.406000	-0.057865	0.000000	-12.858837	8.086787	-0.002201
0.407000	-0.058108	0.000000	-12.912911	7.972278	-0.002282
0.408000	-0.058508	0.000000	-13.001693	7.860412	-0.002201
0.409000	-0.059057	0.000000	-13.123694	7.862858	-0.002342
0.410000	-0.059651	0.000000	-13.255761	7.960524	-0.002262
0.411000	-0.060188	0.000000	-13.375021	8.107844	-0.002262
0.412000	-0.060623	0.000000	-13.471886	8.225851	-0.002262
0.413000	-0.060984	0.000000	-13.552094	8.261170	-0.002241
0.414000	-0.061254	0.000000	-13.612103	8.140341	-0.002282
0.415000	-0.061409	0.000000	-13.646513	7.972253	-0.002322
0.416000	-0.061378	0.000000	-13.639606	7.837234	-0.002241
0.417000	-0.061188	0.000000	-13.597336	7.746224	-0.002262
0.418000	-0.060798	0.000000	-13.510579	7.721409	-0.002221
0.419000	-0.060281	0.000000	-13.395718	7.762715	-0.002262
0.420000	-0.059676	0.000000	-13.261312	7.913784	-0.002201
0.421000	-0.059052	0.000000	-13.122769	8.134352	-0.002201
0.422000	-0.058422	0.000000	-12.982706	8.264970	-0.002141
0.423000	-0.057906	0.000000	-12.867926	8.234666	-0.002141
0.424000	-0.057600	0.000000	-12.800107	8.125125	-0.002282
0.425000	-0.057551	0.000000	-12.789166	7.945490	-0.002181
0.426000	-0.057727	0.000000	-12.828167	7.737365	-0.002302
0.427000	-0.058096	0.000000	-12.910189	7.587389	-0.002262
0.428000	-0.058665	0.000000	-13.036765	7.478817	-0.002382
0.429000	-0.059358	0.000000	-13.190713	7.480110	-0.002121
0.430000	-0.060013	0.000000	-13.336257	7.673020	-0.002282
0.431000	-0.060505	0.000000	-13.445512	7.923923	-0.002181
0.432000	-0.060915	0.000000	-13.536702	8.095106	-0.002241
0.433000	-0.061237	0.000000	-13.608114	8.190273	-0.002282
0.434000	-0.061439	0.000000	-13.653101	8.194991	-0.002241
0.435000	-0.061570	0.000000	-13.682279	8.171985	-0.002342
0.436000	-0.061575	0.000000	-13.683314	8.157714	-0.002161
0.437000	-0.061332	0.000000	-13.629329	8.109340	-0.002362
0.438000	-0.060932	0.000000	-13.540355	8.073766	-0.002322
0.439000	-0.060446	0.000000	-13.432435	8.079644	-0.002322
0.440000	-0.059884	0.000000	-13.307539	8.125133	-0.002282
0.441000	-0.059253	0.000000	-13.167347	8.176016	-0.002181
0.442000	-0.058625	0.000000	-13.027851	8.202412	-0.002241
0.443000	-0.058070	0.000000	-12.904499	8.193912	-0.002262
0.444000	-0.057620	0.000000	-12.804448	8.125236	-0.002201
0.445000	-0.057409	0.000000	-12.757510	8.015655	-0.002221
0.446000	-0.057398	0.000000	-12.755127	7.925640	-0.002201
0.447000	-0.057566	0.000000	-12.792499	7.928319	-0.002201
0.448000	-0.057922	0.000000	-12.871574	8.023557	-0.002241
0.449000	-0.058409	0.000000	-12.979707	8.154725	-0.002221
0.450000	-0.058961	0.000000	-13.102437	8.270847	-0.002100
0.451000	-0.059569	0.000000	-13.237456	8.323043	-0.002262
0.452000	-0.060097	0.000000	-13.354854	8.331702	-0.002241
0.453000	-0.060549	0.000000	-13.455342	8.291819	-0.002201
0.454000	-0.060908	0.000000	-13.535212	8.286941	-0.002241
0.455000	-0.061125	0.000000	-13.583397	8.332784	-0.002181
0.456000	-0.061082	0.000000	-13.573817	8.339585	-0.002221
0.457000	-0.060939	0.000000	-13.541911	8.320973	-0.002262
0.458000	-0.060658	0.000000	-13.479461	8.303315	-0.002241
0.459000	-0.060202	0.000000	-13.378186	8.326236	-0.002121
0.460000	-0.059586	0.000000	-13.241419	8.407635	-0.002262
0.461000	-0.058876	0.000000	-13.083633	8.422365	-0.002241
0.462000	-0.058182	0.000000	-12.929262	8.314812	-0.002241
0.463000	-0.057560	0.000000	-12.791060	8.162041	-0.002302
0.464000	-0.057122	0.000000	-12.693769	8.003877	-0.002282
0.465000	-0.056934	0.000000	-12.652082	7.911143	-0.002201
0.466000	-0.056967	0.000000	-12.659279	7.923341	-0.002201
0.467000	-0.057226	0.000000	-12.716927	7.998838	-0.002523
0.468000	-0.057689	0.000000	-12.819827	8.066596	-0.002181
0.469000	-0.058317	0.000000	-12.959268	8.061742	-0.002302
0.470000	-0.058984	0.000000	-13.107531	7.962804	-0.002282
0.471000	-0.059660	0.000000	-13.257783	7.864315	-0.002342
0.472000	-0.060291	0.000000	-13.398052	7.826706	-0.002282
0.473000	-0.060777	0.000000	-13.506089	7.857885	-0.002302
0.474000	-0.061134	0.000000	-13.585259	7.921291	-0.002241
0.475000	-0.061370	0.000000	-13.637710	8.022886	-0.002382
0.476000	-0.061472	0.000000	-13.660512	8.106485	-0.002262
0.477000	-0.061425	0.000000	-13.650048	8.138175	-0.002241
0.478000	-0.061168	0.000000	-13.592958	8.130021	-0.002322
0.479000	-0.060743	0.000000	-13.498384	8.109415	-0.002181
0.480000	-0.060119	0.000000	-13.359751	8.121635	-0.002181
0.481000	-0.059417	0.000000	-13.203843	8.145986	-0.002262
0.482000	-0.058755	0.000000	-13.056561	8.143583	-0.002181
0.483000	-0.058180	0.000000	-12.928883	8.108813	-0.002282
0.484000	-0.057786	0.000000	-12.841312	8.044282	-0.002322
0.485000	-0.057614	0.000000	-12.803032	7.966774	-0.002382
0.486000	-0.057689	0.000000	-12.819748	7.863705	-0.002282
0.487000	-0.057989	0.000000	-12.886478	7.795665	-0.002322
0.488000	-0.058451	0.000000	-12.989054	7.768106	-0.002322
0.489000	-0.058986	0.000000	-13.107964	7.845044	-0.002262
0.490000	-0.059573	0.000000	-13.238552	7.968350	-0.002403
0.491000	-0.060065	0.000000	-13.347881	8.114154	-0.002241
0.492000	-0.060494	0.000000	-13.443106	8.272663	-0.002262
0.493000	-0.060895	0.000000	-13.532135	8.403592	-0.002282
0.494000	-0.061189	0.000000	-13.597610	8.451236	-0.002262
0.495000	-0.061364	0.000000	-13.636338	8.434734	-0.002342
0.496000	-0.061383	0.000000	-13.640601	8.404218	-0.002241
0.497000	-0.061310	0.000000	-13.624470	8.393097	-0.002201
0.498000	-0.061090	0.000000	-13.575466	8.389687	-0.002342
0.499000	-0.060714	0.000000	-13.491965	8.430693	-0.002342
0.500000	-0.060213	0.000000	-13.380725	8.431404	-0.002221
0.501000	-0.059649	0.000000	-13.255438	8.428407	-0.002382
0.502000	-0.059090	0.000000	-13.131047	8.443370	-0.002201
0.503000	-0.058650	0.000000	-13.033285	8.381440	-0.002221
0.504000	-0.058374	0.000000	-12.972092	8.298225	-0.002262
0.505000	-0.058216	0.000000	-12.936982	8.248736	-0.002362
0.506000	-0.058293	0.000000	-12.953943	8.227439	-0.002423
0.507000	-0.058667	0.000000	-13.037107	8.141429	-0.002201
0.508000	-0.059175	0.000000	-13.149924	8.078987	-0.002382
0.509000	-0.059710	0.000000	-13.268977	8.099836	-0.002322
0.510000	-0.060249	0.000000	-13.388767	8.161767	-0.002302
0.511000	-0.060760	0.000000	-13.502134	8.233879	-0.002262
0.512000	-0.061228	0.000000	-13.606229	8.299689	-0.002241
0.513000	-0.061660	0.000000	-13.702120	8.296737	-0.002302
0.514000	-0.061991	0.000000	-13.775724	8.219126	-0.002282
0.515000	-0.062162	0.000000	-13.813783	8.115078	-0.002282
0.516000	-0.062187	0.000000	-13.819288	8.050740	-0.002342
0.517000	-0.062089	0.000000	-13.797628	7.984352	-0.002201
0.518000	-0.061848	0.000000	-13.744072	7.971454	-0.002262
0.519000	-0.061405	0.000000	-13.645606	8.011712	-0.002241
0.520000	-0.060803	0.000000	-13.511815	8.091008	-0.002322
0.521000	-0.060118	0.000000	-13.359537	8.252188	-0.002302
0.522000	-0.059459	0.000000	-13.213030	8.406339	-0.002241
0.523000	-0.058851	0.000000	-13.077937	8.474957	-0.002201
0.524000	-0.058397	0.000000	-12.977060	8.431477	-0.002302
0.525000	-0.058181	0.000000	-12.929042	8.291821	-0.002282
0.526000	-0.058146	0.000000	-12.921404	8.132513	-0.002322
0.527000	-0.058343	0.000000	-12.965052	8.042496	-0.002322
0.528000	-0.058793	0.000000	-13.065064	8.034356	-0.002262
0.529000	-0.059373	0.000000	-13.193912	8.168232	-0.002302
0.530000	-0.060010	0.000000	-13.335539	8.329180	-0.002403
0.531000	-0.060620	0.000000	-13.471158	8.439052	-0.002302
0.532000	-0.061155	0.000000	-13.590071	8.458535	-0.002241
0.533000	-0.061586	0.000000	-13.685740	8.411170	-0.002342
0.534000	-0.061876	0.000000	-13.750180	8.333523	-0.002221
0.535000	-0.062006	0.000000	-13.779082	8.319804	-0.002241
0.536000	-0.061983	0.000000	-13.773995	8.260632	-0.002322
0.537000	-0.061760	0.000000	-13.724526	8.199019	-0.002302
0.538000	-0.061419	0.000000	-13.648680	8.154014	-0.002201
0.539000	-0.060916	0.000000	-13.536844	8.188345	-0.002161
0.540000	-0.060355	0.000000	-13.412275	8.235046	-0.002362
0.541000	-0.059760	0.000000	-13.280097	8.272626	-0.002342
0.542000	-0.059172	0.000000	-13.149227	8.281021	-0.002362
0.543000	-0.058712	0.000000	-13.047175	8.296398	-0.002241
0.544000	-0.058423	0.000000	-12.982870	8.288978	-0.002282
0.545000	-0.058320	0.000000	-12.960047	8.248915	-0.002241
0.546000	-0.058432	0.000000	-12.984822	8.168082	-0.002161
0.547000	-0.058762	0.000000	-13.058126	8.141747	-0.002322
0.548000	-0.059282	0.000000	-13.173725	8.149750	-0.002161
0.549000	-0.059898	0.000000	-13.310722	8.201447	-0.002241
0.550000	-0.060493	0.000000	-13.442980	8.282600	-0.002362
0.551000	-0.061042	0.000000	-13.564785	8.308948	-0.002262
0.552000	-0.061546	0.000000	-13.676859	8.265913	-0.002181
0.553000	-0.061976	0.000000	-13.772370	8.214441	-0.002201
0.554000	-0.062254	0.000000	-13.834315	8.133550	-0.002221
0.555000	-0.062366	0.000000	-13.859177	8.052835	-0.002241
0.556000	-0.062302	0.000000	-13.844863	8.038816	-0.002221
0.557000	-0.062085	0.000000	-13.796603	8.056204	-0.002161
0.558000	-0.061739	0.000000	-13.719886	7.982061	-0.002181
0.559000	-0.061233	0.000000	-13.607372	7.859554	-0.002322
0.560000	-0.060655	0.000000	-13.478871	7.791966	-0.002221
0.561000	-0.060028	0.000000	-13.339612	7.732555	-0.002262
0.562000	-0.059420	0.000000	-13.204352	7.682728	-0.002141
0.563000	-0.058921	0.000000	-13.093449	7.686375	-0.002282
0.564000	-0.058626	0.000000	-13.027957	7.753160	-0.002483
0.565000	-0.058515	0.000000	-13.003259	7.833443	-0.002342
0.566000	-0.058595	0.000000	-13.021053	7.917308	-0.002302
0.567000	-0.058899	0.000000	-13.088593	7.983516	-0.002443
0.568000	-0.059363	0.000000	-13.191727	8.086005	-0.002282
0.569000	-0.059994	0.000000	-13.331916	8.196014	-0.002201
0.570000	-0.060617	0.000000	-13.470514	8.247922	-0.002241
0.571000	-0.061152	0.000000	-13.589432	8.274176	-0.002161
0.572000	-0.061634	0.000000	-13.696429	8.279850	-0.002322
0.573000	-0.062031	0.000000	-13.784688	8.203974	-0.002221
0.574000	-0.062344	0.000000	-13.854273	8.090836	-0.002342
0.575000	-0.062531	0.000000	-13.895856	7.970769	-0.002342
0.576000	-0.062429	0.000000	-13.873007	7.862083	-0.002302
0.577000	-0.062080	0.000000	-13.795469	7.793788	-0.002282
0.578000	-0.061601	0.000000	-13.689207	7.784392	-0.002121
0.579000	-0.061047	0.000000	-13.566062	7.873426	-0.002282
0.580000	-0.060406	0.000000	-13.423619	8.044560	-0.002342
0.581000	-0.059718	0.000000	-13.270764	8.263361	-0.002181
0.582000	-0.059124	0.000000	-13.138573	8.403719	-0.002302
0.583000	-0.058683	0.000000	-13.040606	8.427829	-0.002262
0.584000	-0.058396	0.000000	-12.976987	8.319075	-0.002322
0.585000	-0.058311	0.000000	-12.957915	8.148040	-0.002282
0.586000	-0.058380	0.000000	-12.973368	7.966612	-0.002201
0.587000	-0.058600	0.000000	-13.022260	7.789696	-0.002342
0.588000	-0.058964	0.000000	-13.103006	7.712996	-0.002161
0.589000	-0.059475	0.000000	-13.216616	7.802791	-0.002201
0.590000	-0.060020	0.000000	-13.337734	8.025006	-0.002342
0.591000	-0.060520	0.000000	-13.448912	8.247877	-0.002282
0.592000	-0.060978	0.000000	-13.550656	8.358259	-0.002403
0.593000	-0.061339	0.000000	-13.630872	8.326399	-0.002201
0.594000	-0.061559	0.000000	-13.679854	8.228188	-0.002262
0.595000	-0.061691	0.000000	-13.709146	8.165744	-0.002241
0.596000	-0.061704	0.000000	-13.711937	8.117536	-0.002241
0.597000	-0.061572	0.000000	-13.682576	8.005328	-0.002221
0.598000	-0.061310	0.000000	-13.624355	7.920691	-0.002282
0.599000	-0.060958	0.000000	-13.546323	7.906120	-0.002342
0.600000	-0.060503	0.000000	-13.445101	8.002049	-0.002302
0.601000	-0.059966	0.000000	-13.325762	8.099441	-0.002241
0.602000	-0.059368	0.000000	-13.192915	8.070876	-0.002181
0.603000	-0.058835	0.000000	-13.074344	7.994595	-0.002282
0.604000	-0.058466	0.000000	-12.992349	7.881110	-0.002181
0.605000	-0.058321	0.000000	-12.960136	7.792931	-0.002282
0.606000	-0.058390	0.000000	-12.975504	7.809980	-0.002302
0.607000	-0.058609	0.000000	-13.024124	7.878412	-0.002282
0.608000	-0.058987	0.000000	-13.108305	7.951521	-0.002302
0.609000	-0.059486	0.000000	-13.219209	8.024774	-0.002282
0.610000	-0.060047	0.000000	-13.343756	8.093146	-0.002201
0.611000	-0.060623	0.000000	-13.471852	8.158945	-0.002322
0.612000	-0.061144	0.000000	-13.587580	8.208146	-0.002201
0.613000	-0.061504	0.000000	-13.667503	8.232451	-0.002221
0.614000	-0.061740	0.000000	-13.719994	8.218487	-0.002241
0.615000	-0.061838	0.000000	-13.741728	8.213682	-0.002201
0.616000	-0.061814	0.000000	-13.736387	8.158762	-0.002282
0.617000	-0.061650	0.000000	-13.699892	8.091577	-0.002221
0.618000	-0.061411	0.000000	-13.646802	8.038092	-0.002282
0.619000	-0.061053	0.000000	-13.567326	8.071538	-0.002181
0.620000	-0.060554	0.000000	-13.456551	8.154979	-0.002403
0.621000	-0.059972	0.000000	-13.327048	8.267084	-0.002322
0.622000	-0.059383	0.000000	-13.196131	8.311287	-0.002221
0.623000	-0.058841	0.000000	-13.075688	8.263892	-0.002262
0.624000	-0.058439	0.000000	-12.986532	8.156651	-0.002302
0.625000	-0.058242	0.000000	-12.942679	8.139402	-0.002382
0.626000	-0.058269	0.000000	-12.948638	8.260026	-0.002302
0.627000	-0.058467	0.000000	-12.992757	8.382821	-0.002241
0.628000	-0.058834	0.000000	-13.074272	8.433155	-0.002161
0.629000	-0.059401	0.000000	-13.200175	8.424842	-0.002362
0.630000	-0.059981	0.000000	-13.329010	8.450478	-0.002161
0.631000	-0.060512	0.000000	-13.447079	8.492133	-0.002362
0.632000	-0.061040	0.000000	-13.564506	8.503408	-0.002282
0.633000	-0.061485	0.000000	-13.663346	8.529106	-0.002282
0.634000	-0.061817	0.000000	-13.737131	8.505353	-0.002181
0.635000	-0.061967	0.000000	-13.770548	8.336263	-0.002221
0.636000	-0.061896	0.000000	-13.754766	8.169306	-0.002302
0.637000	-0.061651	0.000000	-13.700309	8.100482	-0.002342
0.638000	-0.061296	0.000000	-13.621432	8.056081	-0.002221
0.639000	-0.060829	0.000000	-13.517586	8.094696	-0.002322
0.640000	-0.060224	0.000000	-13.383183	8.211562	-0.002161
0.641000	-0.059507	0.000000	-13.223873	8.316127	-0.002262
0.642000	-0.058863	0.000000	-13.080728	8.365218	-0.002161
0.643000	-0.058334	0.000000	-12.963140	8.381602	-0.002282
0.644000	-0.057975	0.000000	-12.883434	8.365934	-0.002201
0.645000	-0.057837	0.000000	-12.852561	8.333577	-0.002241
0.646000	-0.057900	0.000000	-12.866629	8.309742	-0.002241
0.647000	-0.058129	0.000000	-12.917550	8.278878	-0.002181
0.648000	-0.058563	0.000000	-13.014098	8.236997	-0.002322
0.649000	-0.059098	0.000000	-13.132871	8.162830	-0.002262
0.650000	-0.059653	0.000000	-13.256143	8.081117	-0.002241
0.651000	-0.060197	0.000000	-13.377148	8.107377	-0.002161
0.652000	-0.060712	0.000000	-13.491592	8.305799	-0.002362
0.653000	-0.061184	0.000000	-13.596469	8.646891	-0.002262
0.654000	-0.061629	0.000000	-13.695383	9.056379	-0.002322
0.655000	-0.061946	0.000000	-13.765756	9.504846	-0.002262
0.656000	-0.062065	0.000000	-13.792311	10.099606	-0.002322
0.657000	-0.061989	0.000000	-13.775255	10.943147	-0.002282
0.658000	-0.061744	0.000000	-13.720908	12.065050	-0.002302
0.659000	-0.061375	0.000000	-13.638807	13.495912	-0.002221
0.660000	-0.060857	0.000000	-13.523852	15.257014	-0.002241
0.661000	-0.060234	0.000000	-13.385344	17.216823	-0.002121
0.662000	-0.059629	0.000000	-13.250879	19.313880	-0.002322
0.663000	-0.059051	0.000000	-13.122342	21.540644	-0.002342
0.664000	-0.058565	0.000000	-13.014383	23.970280	-0.002241
0.665000	-0.058283	0.000000	-12.951791	26.601979	-0.002282
0.666000	-0.058216	0.000000	-12.936791	29.413460	-0.002262
0.667000	-0.058423	0.000000	-12.982826	32.312388	-0.002322
0.668000	-0.058752	0.000000	-13.055978	35.283944	-0.002282
0.669000	-0.059197	0.000000	-13.154958	38.338812	-0.002362
0.670000	-0.059721	0.000000	-13.271343	41.508875	-0.002282
0.671000	-0.060327	0.000000	-13.406084	44.740261	-0.002262
0.672000	-0.060971	0.000000	-13.549143	47.950717	-0.002322
