Repository: matou1604/fhnw

File: Nanoindentation/data/gelatin 10% F4/matrix_scan01/gelatin 10% F4 S-1 X-1 Y-2 I-1.txt (part 1 of 10)
Date	22/06/2026	Time	15:27	Status	OK
gelatin 10% F4
Scan (#)	1	X (#)	1	Y (#)	2	Indentation (#)	1
X-position (um)	105.278
Y-position (um)	50.343
Z-position (um)	3685.592
Z surface (um)	3685.592
Piezo position (nm) (Measured)	5.8

k (N/m)	4.500

Tip radius (um)	22.500
Calibration factor	1.125
Wavelength (nm)	1530.0
Auto find surface	ON
dX before scan (um)	0.000

Piezo position setpoint at start (nm)	3.9

Piezo Indentation Sweep Settings (Relative to piezo position setpoint at start):
D[Z1] (nm)	0.000	t[1] (s)	0.500
D[Z2] (nm)	6000.000	t[2] (s)	2.000
D[Z3] (nm)	6000.000	t[3] (s)	1.000
D[Z4] (nm)	0.000	t[4] (s)	2.000
D[Z5] (nm)	0.000	t[5] (s)	0.500

P[max] (uN)	1.456
D[max] (nm)	0.000
D[final] (nm)	0.000
D[max-final] (nm)	0.000
Slope (N/m)	0.000
E[eff] (Pa)	13320.035
E[v=0.50] (Pa)	9990.027

Time (s)	Load (uN)	Indentation (nm)	Cantilever (nm)	Piezo (nm)	Auxiliary
0.000000	-0.000683	0.000000	-0.151704	-159.395594	-0.002262
0.001000	-0.004285	0.000000	-0.952138	-150.832992	-0.002382
0.002000	-0.010223	0.000000	-2.271853	-136.470909	-0.002443
0.003000	-0.017496	0.000000	-3.887892	-118.815713	-0.002362
0.004000	-0.025304	0.000000	-5.623145	-99.827894	-0.002342
0.005000	-0.033006	0.000000	-7.334561	-80.912655	-0.002262
0.006000	-0.040182	0.000000	-8.929335	-63.073861	-0.002302
0.007000	-0.046658	0.000000	-10.368536	-46.879663	-0.002302
0.008000	-0.052228	0.000000	-11.606253	-32.779659	-0.002322
0.009000	-0.056806	0.000000	-12.623625	-20.894401	-0.002322
0.010000	-0.060441	0.000000	-13.431376	-11.065726	-0.002443
0.011000	-0.063027	0.000000	-14.005932	-3.126599	-0.002403
0.012000	-0.064836	0.000000	-14.408069	2.997422	-0.002262
0.013000	-0.066036	0.000000	-14.674617	7.429918	-0.002362
0.014000	-0.066793	0.000000	-14.842944	10.420566	-0.002403
0.015000	-0.067267	0.000000	-14.948235	12.211589	-0.002362
0.016000	-0.067395	0.000000	-14.976772	13.058601	-0.002362
0.017000	-0.067415	0.000000	-14.981062	13.260137	-0.002382
0.018000	-0.067447	0.000000	-14.988299	12.984148	-0.002362
0.019000	-0.067584	0.000000	-15.018722	12.456240	-0.002382
0.020000	-0.067728	0.000000	-15.050658	11.792184	-0.002322
0.021000	-0.067948	0.000000	-15.099458	11.035932	-0.002382
0.022000	-0.068251	0.000000	-15.166860	10.243646	-0.002362
0.023000	-0.068636	0.000000	-15.252430	9.494787	-0.002282
0.024000	-0.068979	0.000000	-15.328674	8.777817	-0.002262
0.025000	-0.069192	0.000000	-15.375940	8.095087	-0.002382
0.026000	-0.069319	0.000000	-15.404125	7.429216	-0.002302
0.027000	-0.069195	0.000000	-15.376631	6.888992	-0.002483
0.028000	-0.068829	0.000000	-15.295365	6.469687	-0.002463
0.029000	-0.068310	0.000000	-15.179895	6.086748	-0.002322
0.030000	-0.067635	0.000000	-15.029972	5.788633	-0.002382
0.031000	-0.066854	0.000000	-14.856367	5.643395	-0.002302
0.032000	-0.066015	0.000000	-14.669912	5.585921	-0.002282
0.033000	-0.065123	0.000000	-14.471750	5.571256	-0.002362
0.034000	-0.064226	0.000000	-14.272453	5.538089	-0.002362
0.035000	-0.063618	0.000000	-14.137266	5.538236	-0.002342
0.036000	-0.063322	0.000000	-14.071537	5.523408	-0.002423
0.037000	-0.063322	0.000000	-14.071579	5.494011	-0.002262
0.038000	-0.063557	0.000000	-14.123746	5.483280	-0.002302
0.039000	-0.064003	0.000000	-14.222966	5.508133	-0.002262
0.040000	-0.064553	0.000000	-14.345210	5.517904	-0.002403
0.041000	-0.065267	0.000000	-14.503728	5.598204	-0.002282
0.042000	-0.066017	0.000000	-14.670523	5.684989	-0.002423
0.043000	-0.066763	0.000000	-14.836137	5.709412	-0.002322
0.044000	-0.067399	0.000000	-14.977503	5.773860	-0.002382
0.045000	-0.067771	0.000000	-15.060329	5.833382	-0.002302
0.046000	-0.067948	0.000000	-15.099593	5.842000	-0.002302
0.047000	-0.067905	0.000000	-15.090060	5.809898	-0.002342
0.048000	-0.067725	0.000000	-15.050020	5.716028	-0.002342
0.049000	-0.067439	0.000000	-14.986516	5.602205	-0.002362
0.050000	-0.066977	0.000000	-14.883844	5.538370	-0.002483
0.051000	-0.066406	0.000000	-14.756893	5.500994	-0.002382
0.052000	-0.065755	0.000000	-14.612193	5.504740	-0.002382
0.053000	-0.065102	0.000000	-14.467069	5.510595	-0.002403
0.054000	-0.064490	0.000000	-14.331143	5.502247	-0.002302
0.055000	-0.063985	0.000000	-14.218923	5.469455	-0.002362
0.056000	-0.063614	0.000000	-14.136522	5.442271	-0.002423
0.057000	-0.063478	0.000000	-14.106175	5.476815	-0.002282
0.058000	-0.063641	0.000000	-14.142492	5.500671	-0.002302
0.059000	-0.064028	0.000000	-14.228442	5.549873	-0.002362
0.060000	-0.064556	0.000000	-14.345734	5.630697	-0.002322
0.061000	-0.065159	0.000000	-14.479736	5.697873	-0.002362
0.062000	-0.065780	0.000000	-14.617783	5.749002	-0.002201
0.063000	-0.066311	0.000000	-14.735739	5.763429	-0.002302
0.064000	-0.066796	0.000000	-14.843448	5.757394	-0.002362
0.065000	-0.067218	0.000000	-14.937240	5.775187	-0.002241
0.066000	-0.067512	0.000000	-15.002769	5.771106	-0.002302
0.067000	-0.067634	0.000000	-15.029866	5.745877	-0.002322
0.068000	-0.067554	0.000000	-15.012068	5.664341	-0.002403
0.069000	-0.067346	0.000000	-14.965727	5.605432	-0.002423
0.070000	-0.066971	0.000000	-14.882482	5.535746	-0.002403
0.071000	-0.066405	0.000000	-14.756700	5.455788	-0.002403
0.072000	-0.065726	0.000000	-14.605759	5.383678	-0.002463
0.073000	-0.065027	0.000000	-14.450510	5.360732	-0.002403
0.074000	-0.064431	0.000000	-14.317990	5.330995	-0.002483
0.075000	-0.063922	0.000000	-14.204945	5.202654	-0.002302
0.076000	-0.063593	0.000000	-14.131754	4.996459	-0.002443
0.077000	-0.063495	0.000000	-14.109940	4.776534	-0.002403
0.078000	-0.063611	0.000000	-14.135727	4.540712	-0.002342
0.079000	-0.063981	0.000000	-14.218057	4.286177	-0.002342
0.080000	-0.064558	0.000000	-14.346176	4.040014	-0.002463
0.081000	-0.065372	0.000000	-14.527014	3.823570	-0.002382
0.082000	-0.066301	0.000000	-14.733498	3.665386	-0.002382
0.083000	-0.067181	0.000000	-14.929078	3.673265	-0.002302
0.084000	-0.067835	0.000000	-15.074434	3.616943	-0.002262
0.085000	-0.068363	0.000000	-15.191760	3.435407	-0.002262
0.086000	-0.068662	0.000000	-15.258333	3.101958	-0.002483
0.087000	-0.068776	0.000000	-15.283568	2.760868	-0.002262
0.088000	-0.068741	0.000000	-15.275696	2.517914	-0.002322
0.089000	-0.068445	0.000000	-15.210097	2.369256	-0.002342
0.090000	-0.068035	0.000000	-15.118962	2.322529	-0.002322
0.091000	-0.067507	0.000000	-15.001608	2.357375	-0.002503
0.092000	-0.066819	0.000000	-14.848746	2.461107	-0.002201
0.093000	-0.066048	0.000000	-14.677290	2.584065	-0.002302
0.094000	-0.065330	0.000000	-14.517734	2.592005	-0.002403
0.095000	-0.064724	0.000000	-14.383037	2.475872	-0.002423
0.096000	-0.064283	0.000000	-14.285162	2.285558	-0.002423
0.097000	-0.064140	0.000000	-14.253348	2.150562	-0.002302
0.098000	-0.064334	0.000000	-14.296554	2.081570	-0.002282
0.099000	-0.064844	0.000000	-14.409796	2.071534	-0.002382
0.100000	-0.065424	0.000000	-14.538564	2.149154	-0.002403
0.101000	-0.066109	0.000000	-14.690804	2.308513	-0.002282
0.102000	-0.066822	0.000000	-14.849250	2.462790	-0.002362
0.103000	-0.067580	0.000000	-15.017773	2.584482	-0.002342
0.104000	-0.068197	0.000000	-15.154987	2.632558	-0.002322
0.105000	-0.068680	0.000000	-15.262281	2.624153	-0.002322
0.106000	-0.069109	0.000000	-15.357644	2.574063	-0.002302
0.107000	-0.069356	0.000000	-15.412512	2.509179	-0.002262
0.108000	-0.069417	0.000000	-15.426080	2.452711	-0.002362
0.109000	-0.069307	0.000000	-15.401643	2.429920	-0.002362
0.110000	-0.068949	0.000000	-15.321909	2.449938	-0.002302
0.111000	-0.068391	0.000000	-15.198054	2.591852	-0.002362
0.112000	-0.067781	0.000000	-15.062379	2.737881	-0.002362
0.113000	-0.067164	0.000000	-14.925443	2.882069	-0.002362
0.114000	-0.066539	0.000000	-14.786361	2.932574	-0.002342
0.115000	-0.066015	0.000000	-14.670098	2.848740	-0.002342
0.116000	-0.065628	0.000000	-14.584010	2.712792	-0.002463
0.117000	-0.065458	0.000000	-14.546129	2.585720	-0.002362
0.118000	-0.065437	0.000000	-14.541635	2.494421	-0.002463
0.119000	-0.065614	0.000000	-14.580846	2.367220	-0.002282
0.120000	-0.065989	0.000000	-14.664299	2.269308	-0.002302
0.121000	-0.066499	0.000000	-14.777632	2.296120	-0.002302
0.122000	-0.067151	0.000000	-14.922505	2.415517	-0.002181
0.123000	-0.067801	0.000000	-15.066941	2.573333	-0.002302
0.124000	-0.068370	0.000000	-15.193422	2.694721	-0.002382
0.125000	-0.068824	0.000000	-15.294172	2.781096	-0.002423
0.126000	-0.069031	0.000000	-15.340150	2.736175	-0.002262
0.127000	-0.069126	0.000000	-15.361360	2.652244	-0.002443
0.128000	-0.069115	0.000000	-15.358795	2.626599	-0.002382
0.129000	-0.068881	0.000000	-15.306856	2.623383	-0.002322
0.130000	-0.068434	0.000000	-15.207645	2.589084	-0.002282
0.131000	-0.067839	0.000000	-15.075338	2.591012	-0.002302
0.132000	-0.067151	0.000000	-14.922520	2.626994	-0.002362
0.133000	-0.066510	0.000000	-14.779940	2.585908	-0.002382
0.134000	-0.065908	0.000000	-14.646193	2.458543	-0.002382
0.135000	-0.065437	0.000000	-14.541486	2.252675	-0.002362
0.136000	-0.065061	0.000000	-14.457985	2.104913	-0.002302
0.137000	-0.064855	0.000000	-14.412115	2.121418	-0.002362
0.138000	-0.064948	0.000000	-14.432890	2.290351	-0.002382
0.139000	-0.065289	0.000000	-14.508585	2.570175	-0.002282
0.140000	-0.065752	0.000000	-14.611473	3.004198	-0.002382
0.141000	-0.066272	0.000000	-14.727002	3.529319	-0.002423
0.142000	-0.066924	0.000000	-14.872089	4.219730	-0.002342
0.143000	-0.067575	0.000000	-15.016717	5.037144	-0.002382
0.144000	-0.068119	0.000000	-15.137636	5.844448	-0.002322
0.145000	-0.068609	0.000000	-15.246400	6.503223	-0.002362
0.146000	-0.068900	0.000000	-15.311085	7.079782	-0.002302
0.147000	-0.068929	0.000000	-15.317522	7.639953	-0.002382
0.148000	-0.068767	0.000000	-15.281490	8.176116	-0.002403
0.149000	-0.068441	0.000000	-15.209017	8.666406	-0.002302
0.150000	-0.067970	0.000000	-15.104354	9.140582	-0.002382
0.151000	-0.067404	0.000000	-14.978637	9.569958	-0.002342
0.152000	-0.066820	0.000000	-14.848977	9.872055	-0.002282
0.153000	-0.066257	0.000000	-14.723842	10.065019	-0.002241
0.154000	-0.065715	0.000000	-14.603430	10.143155	-0.002443
0.155000	-0.065244	0.000000	-14.498598	10.043750	-0.002302
0.156000	-0.064964	0.000000	-14.436341	9.831926	-0.002403
0.157000	-0.064870	0.000000	-14.415591	9.619905	-0.002342
0.158000	-0.065039	0.000000	-14.453215	9.458404	-0.002463
0.159000	-0.065343	0.000000	-14.520695	9.434177	-0.002342
0.160000	-0.065812	0.000000	-14.624960	9.535275	-0.002362
0.161000	-0.066396	0.000000	-14.754696	9.737740	-0.002241
0.162000	-0.067017	0.000000	-14.892712	9.975059	-0.002443
0.163000	-0.067566	0.000000	-15.014733	10.097263	-0.002382
0.164000	-0.068053	0.000000	-15.122813	10.039195	-0.002201
0.165000	-0.068536	0.000000	-15.230169	9.878531	-0.002302
0.166000	-0.068909	0.000000	-15.313172	9.749366	-0.002322
0.167000	-0.069022	0.000000	-15.338327	9.689787	-0.002403
0.168000	-0.068867	0.000000	-15.303670	9.647738	-0.002282
0.169000	-0.068490	0.000000	-15.220013	9.627188	-0.002342
0.170000	-0.067946	0.000000	-15.099037	9.682551	-0.002362
0.171000	-0.067351	0.000000	-14.966945	9.846679	-0.002342
0.172000	-0.066673	0.000000	-14.816254	9.980841	-0.002302
0.173000	-0.065834	0.000000	-14.629820	9.948517	-0.002262
0.174000	-0.064977	0.000000	-14.439253	9.866418	-0.002382
0.175000	-0.064291	0.000000	-14.286977	9.819507	-0.002322
0.176000	-0.063896	0.000000	-14.199027	9.707275	-0.002302
0.177000	-0.063751	0.000000	-14.166910	9.527779	-0.002241
0.178000	-0.063881	0.000000	-14.195754	9.426510	-0.002382
0.179000	-0.064176	0.000000	-14.261328	9.402899	-0.002322
0.180000	-0.064688	0.000000	-14.375062	9.417816	-0.002382
0.181000	-0.065417	0.000000	-14.537005	9.453832	-0.002282
0.182000	-0.066273	0.000000	-14.727269	9.508555	-0.002342
0.183000	-0.067110	0.000000	-14.913269	9.513688	-0.002403
0.184000	-0.067841	0.000000	-15.075757	9.535080	-0.002322
0.185000	-0.068488	0.000000	-15.219537	9.569938	-0.002362
0.186000	-0.069047	0.000000	-15.343805	9.567541	-0.002342
0.187000	-0.069346	0.000000	-15.410142	9.545339	-0.002362
0.188000	-0.069362	0.000000	-15.413791	9.540222	-0.002463
0.189000	-0.069082	0.000000	-15.351622	9.618560	-0.002382
0.190000	-0.068552	0.000000	-15.233807	9.779882	-0.002262
0.191000	-0.067965	0.000000	-15.103294	9.916513	-0.002382
0.192000	-0.067207	0.000000	-14.934912	9.973573	-0.002262
0.193000	-0.066343	0.000000	-14.742946	9.979840	-0.002342
0.194000	-0.065550	0.000000	-14.566731	9.960701	-0.002362
0.195000	-0.064917	0.000000	-14.425932	9.889807	-0.002362
0.196000	-0.064437	0.000000	-14.319411	9.789945	-0.002322
0.197000	-0.064184	0.000000	-14.263100	9.680733	-0.002463
0.198000	-0.064184	0.000000	-14.263067	9.570952	-0.002342
0.199000	-0.064423	0.000000	-14.316195	9.510733	-0.002362
0.200000	-0.064904	0.000000	-14.423211	9.543514	-0.002342
0.201000	-0.065596	0.000000	-14.576993	9.647445	-0.002302
0.202000	-0.066377	0.000000	-14.750396	9.758495	-0.002382
0.203000	-0.067170	0.000000	-14.926757	9.833907	-0.002342
0.204000	-0.067929	0.000000	-15.095358	9.804210	-0.002443
0.205000	-0.068625	0.000000	-15.249960	9.772323	-0.002262
0.206000	-0.069200	0.000000	-15.377741	9.710968	-0.002362
0.207000	-0.069595	0.000000	-15.465492	9.658237	-0.002463
0.208000	-0.069699	0.000000	-15.488613	9.560833	-0.002322
0.209000	-0.069532	0.000000	-15.451479	9.455742	-0.002423
0.210000	-0.069250	0.000000	-15.388966	9.373513	-0.002382
0.211000	-0.068861	0.000000	-15.302478	9.349806	-0.002443
0.212000	-0.068307	0.000000	-15.179301	9.409829	-0.002302
0.213000	-0.067712	0.000000	-15.047202	9.465102	-0.002322
0.214000	-0.067136	0.000000	-14.919182	9.415075	-0.002362
0.215000	-0.066676	0.000000	-14.816891	9.324987	-0.002403
0.216000	-0.066314	0.000000	-14.736353	9.257638	-0.002443
0.217000	-0.066112	0.000000	-14.691555	9.273196	-0.002342
0.218000	-0.066112	0.000000	-14.691462	9.341661	-0.002302
0.219000	-0.066344	0.000000	-14.743193	9.412814	-0.002322
0.220000	-0.066743	0.000000	-14.831773	9.442511	-0.002322
0.221000	-0.067291	0.000000	-14.953483	9.491823	-0.002362
0.222000	-0.067954	0.000000	-15.100996	9.535943	-0.002282
0.223000	-0.068693	0.000000	-15.265086	9.540570	-0.002322
0.224000	-0.069319	0.000000	-15.404267	9.544092	-0.002523
0.225000	-0.069856	0.000000	-15.523546	9.583885	-0.002262
0.226000	-0.070264	0.000000	-15.614186	9.595451	-0.002382
0.227000	-0.070403	0.000000	-15.645042	9.570584	-0.002282
0.228000	-0.070342	0.000000	-15.631522	9.556241	-0.002262
0.229000	-0.070111	0.000000	-15.580302	9.598396	-0.002382
0.230000	-0.069730	0.000000	-15.495531	9.617767	-0.002382
0.231000	-0.069172	0.000000	-15.371527	9.599806	-0.002362
0.232000	-0.068387	0.000000	-15.197163	9.570627	-0.002322
0.233000	-0.067526	0.000000	-15.005861	9.597124	-0.002282
0.234000	-0.066714	0.000000	-14.825276	9.596323	-0.002322
0.235000	-0.066064	0.000000	-14.680881	9.574927	-0.002201
0.236000	-0.065597	0.000000	-14.577007	9.558967	-0.002362
0.237000	-0.065453	0.000000	-14.545153	9.539779	-0.002362
0.238000	-0.065525	0.000000	-14.561126	9.555662	-0.002382
0.239000	-0.065814	0.000000	-14.625421	9.547863	-0.002463
0.240000	-0.066305	0.000000	-14.734471	9.503923	-0.002382
0.241000	-0.066974	0.000000	-14.883209	9.538869	-0.002523
0.242000	-0.067631	0.000000	-15.029015	9.603646	-0.002302
0.243000	-0.068311	0.000000	-15.180305	9.636762	-0.002342
0.244000	-0.068938	0.000000	-15.319576	9.632012	-0.002322
0.245000	-0.069450	0.000000	-15.433305	9.547157	-0.002423
0.246000	-0.069824	0.000000	-15.516449	9.499457	-0.002181
0.247000	-0.069991	0.000000	-15.553613	9.558316	-0.002362
0.248000	-0.069907	0.000000	-15.534817	9.561967	-0.002302
0.249000	-0.069678	0.000000	-15.484000	9.528320	-0.002302
0.250000	-0.069255	0.000000	-15.389914	9.485599	-0.002322
0.251000	-0.068728	0.000000	-15.272949	9.487274	-0.002322
0.252000	-0.068093	0.000000	-15.131811	9.527191	-0.002423
0.253000	-0.067393	0.000000	-14.976325	9.568570	-0.002302
0.254000	-0.066747	0.000000	-14.832675	9.604398	-0.002382
0.255000	-0.066246	0.000000	-14.721424	9.578279	-0.002342
0.256000	-0.065935	0.000000	-14.652124	9.486698	-0.002322
0.257000	-0.065802	0.000000	-14.622707	9.403334	-0.002322
0.258000	-0.065788	0.000000	-14.619450	9.360698	-0.002443
0.259000	-0.066017	0.000000	-14.670467	9.366213	-0.002282
0.260000	-0.066513	0.000000	-14.780774	9.441726	-0.002503
0.261000	-0.067151	0.000000	-14.922527	9.554965	-0.002302
0.262000	-0.067881	0.000000	-15.084716	9.624522	-0.002362
0.263000	-0.068620	0.000000	-15.248838	9.634856	-0.002403
0.264000	-0.069321	0.000000	-15.404606	9.656668	-0.002423
0.265000	-0.069933	0.000000	-15.540698	9.626492	-0.002302
0.266000	-0.070305	0.000000	-15.623442	9.532709	-0.002302
0.267000	-0.070429	0.000000	-15.650976	9.438831	-0.002423
0.268000	-0.070281	0.000000	-15.617932	9.392486	-0.002342
0.269000	-0.069973	0.000000	-15.549597	9.449582	-0.002362
0.270000	-0.069550	0.000000	-15.455629	9.551594	-0.002262
0.271000	-0.068971	0.000000	-15.326797	9.664324	-0.002362
0.272000	-0.068323	0.000000	-15.182838	9.706967	-0.002362
0.273000	-0.067652	0.000000	-15.033811	9.682057	-0.002262
0.274000	-0.066990	0.000000	-14.886753	9.622689	-0.002463
0.275000	-0.066435	0.000000	-14.763345	9.579904	-0.002443
0.276000	-0.066099	0.000000	-14.688687	9.603480	-0.002282
0.277000	-0.066000	0.000000	-14.666717	9.663657	-0.002282
0.278000	-0.066153	0.000000	-14.700719	9.764983	-0.002302
0.279000	-0.066463	0.000000	-14.769468	9.871394	-0.002382
0.280000	-0.066947	0.000000	-14.877054	9.948718	-0.002342
0.281000	-0.067552	0.000000	-15.011553	10.045158	-0.002443
0.282000	-0.068170	0.000000	-15.148857	10.093926	-0.002201
0.283000	-0.068767	0.000000	-15.281568	10.079313	-0.002382
0.284000	-0.069387	0.000000	-15.419354	9.977906	-0.002423
0.285000	-0.069944	0.000000	-15.543045	9.841595	-0.002362
0.286000	-0.070226	0.000000	-15.605855	9.748767	-0.002443
0.287000	-0.070311	0.000000	-15.624575	9.732843	-0.002342
0.288000	-0.070224	0.000000	-15.605314	9.784425	-0.002443
0.289000	-0.069946	0.000000	-15.543546	9.779331	-0.002443
0.290000	-0.069572	0.000000	-15.460397	9.760280	-0.002362
0.291000	-0.069092	0.000000	-15.353685	9.775251	-0.002302
0.292000	-0.068556	0.000000	-15.234718	9.806407	-0.002282
0.293000	-0.068040	0.000000	-15.119963	9.815059	-0.002403
0.294000	-0.067475	0.000000	-14.994441	9.766506	-0.002443
0.295000	-0.066845	0.000000	-14.854522	9.648722	-0.002342
0.296000	-0.066284	0.000000	-14.729711	9.508178	-0.002322
0.297000	-0.066037	0.000000	-14.674817	9.410691	-0.002382
0.298000	-0.066046	0.000000	-14.676966	9.363116	-0.002382
0.299000	-0.066281	0.000000	-14.729049	9.444815	-0.002201
0.300000	-0.066810	0.000000	-14.846560	9.572711	-0.002262
0.301000	-0.067598	0.000000	-15.021879	9.667026	-0.002362
0.302000	-0.068394	0.000000	-15.198595	9.696690	-0.002262
0.303000	-0.069070	0.000000	-15.348783	9.709889	-0.002403
0.304000	-0.069677	0.000000	-15.483676	9.718049	-0.002262
0.305000	-0.070219	0.000000	-15.604143	9.725010	-0.002403
0.306000	-0.070658	0.000000	-15.701756	9.669022	-0.002463
0.307000	-0.070917	0.000000	-15.759407	9.595554	-0.002382
0.308000	-0.071019	0.000000	-15.782030	9.554925	-0.002262
0.309000	-0.070871	0.000000	-15.749180	9.509327	-0.002362
0.310000	-0.070568	0.000000	-15.681888	9.525021	-0.002282
0.311000	-0.070101	0.000000	-15.578107	9.581601	-0.002443
0.312000	-0.069469	0.000000	-15.437533	9.619858	-0.002362
0.313000	-0.068707	0.000000	-15.268196	9.673649	-0.002241
0.314000	-0.067877	0.000000	-15.083851	9.699927	-0.002423
0.315000	-0.067114	0.000000	-14.914320	9.678574	-0.002382
0.316000	-0.066393	0.000000	-14.753892	9.579444	-0.002262
0.317000	-0.065868	0.000000	-14.637444	9.486577	-0.002423
0.318000	-0.065659	0.000000	-14.590831	9.467188	-0.002262
0.319000	-0.065763	0.000000	-14.613970	9.502659	-0.002443
0.320000	-0.066131	0.000000	-14.695695	9.566641	-0.002282
0.321000	-0.066703	0.000000	-14.822955	9.620824	-0.002241
0.322000	-0.067355	0.000000	-14.967877	9.676932	-0.002362
0.323000	-0.067958	0.000000	-15.101698	9.806056	-0.002342
0.324000	-0.068478	0.000000	-15.217387	9.855601	-0.002382
0.325000	-0.068868	0.000000	-15.304103	9.792558	-0.002322
0.326000	-0.069110	0.000000	-15.357718	9.671764	-0.002382
0.327000	-0.069151	0.000000	-15.366785	9.585566	-0.002382
0.328000	-0.068992	0.000000	-15.331614	9.568648	-0.002382
0.329000	-0.068636	0.000000	-15.252409	9.632845	-0.002403
0.330000	-0.068085	0.000000	-15.130017	9.712230	-0.002443
0.331000	-0.067524	0.000000	-15.005270	9.746161	-0.002362
0.332000	-0.066987	0.000000	-14.885889	9.797004	-0.002322
0.333000	-0.066353	0.000000	-14.745186	9.832917	-0.002443
0.334000	-0.065735	0.000000	-14.607870	9.838215	-0.002322
0.335000	-0.065153	0.000000	-14.478395	9.858348	-0.002403
0.336000	-0.064809	0.000000	-14.401988	9.930707	-0.002382
0.337000	-0.064741	0.000000	-14.386923	9.977894	-0.002322
0.338000	-0.064872	0.000000	-14.416063	9.895914	-0.002342
0.339000	-0.065195	0.000000	-14.487733	9.715966	-0.002382
0.340000	-0.065585	0.000000	-14.574409	9.505063	-0.002362
0.341000	-0.066145	0.000000	-14.698798	9.338125	-0.002362
0.342000	-0.066789	0.000000	-14.841981	9.274386	-0.002362
0.343000	-0.067350	0.000000	-14.966655	9.342869	-0.002282
0.344000	-0.067956	0.000000	-15.101260	9.450877	-0.002443
0.345000	-0.068532	0.000000	-15.229242	9.478094	-0.002382
0.346000	-0.068904	0.000000	-15.311909	9.433967	-0.002282
0.347000	-0.069136	0.000000	-15.363476	9.395543	-0.002342
0.348000	-0.069143	0.000000	-15.365047	9.367052	-0.002282
0.349000	-0.068990	0.000000	-15.331179	9.365451	-0.002463
0.350000	-0.068709	0.000000	-15.268600	9.417642	-0.002423
0.351000	-0.068293	0.000000	-15.176206	9.531857	-0.002302
0.352000	-0.067702	0.000000	-15.044798	9.677614	-0.002423
0.353000	-0.067058	0.000000	-14.901760	9.808928	-0.002382
0.354000	-0.066438	0.000000	-14.764051	9.854002	-0.002443
0.355000	-0.065914	0.000000	-14.647529	9.795782	-0.002403
0.356000	-0.065548	0.000000	-14.566233	9.680075	-0.002322
0.357000	-0.065419	0.000000	-14.537598	9.532963	-0.002382
0.358000	-0.065523	0.000000	-14.560602	9.413396	-0.002362
0.359000	-0.065824	0.000000	-14.627451	9.330632	-0.002282
0.360000	-0.066365	0.000000	-14.747700	9.284435	-0.002443
0.361000	-0.067034	0.000000	-14.896436	9.304448	-0.002382
0.362000	-0.067867	0.000000	-15.081590	9.350194	-0.002382
0.363000	-0.068680	0.000000	-15.262278	9.425446	-0.002403
0.364000	-0.069451	0.000000	-15.433511	9.550785	-0.002342
0.365000	-0.070140	0.000000	-15.586703	9.662928	-0.002322
0.366000	-0.070567	0.000000	-15.681528	9.710118	-0.002282
0.367000	-0.070805	0.000000	-15.734366	9.641433	-0.002423
0.368000	-0.071012	0.000000	-15.780385	9.494991	-0.002302
0.369000	-0.071052	0.000000	-15.789287	9.387248	-0.002382
0.370000	-0.070813	0.000000	-15.736165	9.354967	-0.002322
0.371000	-0.070396	0.000000	-15.643647	9.389692	-0.002302
0.372000	-0.069907	0.000000	-15.534846	9.442536	-0.002423
0.373000	-0.069310	0.000000	-15.402294	9.497844	-0.002322
0.374000	-0.068662	0.000000	-15.258167	9.587744	-0.002382
0.375000	-0.068094	0.000000	-15.131937	9.723229	-0.002403
0.376000	-0.067703	0.000000	-15.045110	9.870678	-0.002362
0.377000	-0.067588	0.000000	-15.019624	9.875465	-0.002362
0.378000	-0.067648	0.000000	-15.032931	9.755523	-0.002362
0.379000	-0.067930	0.000000	-15.095648	9.585061	-0.002322
0.380000	-0.068490	0.000000	-15.219962	9.489030	-0.002382
0.381000	-0.069245	0.000000	-15.387761	9.471298	-0.002403
0.382000	-0.070063	0.000000	-15.569553	9.484860	-0.002382
0.383000	-0.070776	0.000000	-15.727893	9.492169	-0.002322
0.384000	-0.071426	0.000000	-15.872554	9.446254	-0.002362
0.385000	-0.071850	0.000000	-15.966676	9.395016	-0.002423
0.386000	-0.072049	0.000000	-16.010952	9.426574	-0.002403
0.387000	-0.072088	0.000000	-16.019607	9.491007	-0.002362
0.388000	-0.072002	0.000000	-16.000387	9.528729	-0.002342
0.389000	-0.071713	0.000000	-15.936170	9.490282	-0.002302
0.390000	-0.071315	0.000000	-15.847708	9.440204	-0.002382
0.391000	-0.070935	0.000000	-15.763432	9.396316	-0.002342
0.392000	-0.070435	0.000000	-15.652125	9.469421	-0.002382
0.393000	-0.069783	0.000000	-15.507344	9.567994	-0.002443
0.394000	-0.069099	0.000000	-15.355344	9.623931	-0.002282
0.395000	-0.068377	0.000000	-15.194983	9.633854	-0.002443
0.396000	-0.067825	0.000000	-15.072222	9.613303	-0.002241
0.397000	-0.067529	0.000000	-15.006357	9.586866	-0.002382
0.398000	-0.067490	0.000000	-14.997680	9.531094	-0.002342
0.399000	-0.067714	0.000000	-15.047564	9.482522	-0.002342
0.400000	-0.068169	0.000000	-15.148758	9.480756	-0.002342
0.401000	-0.068827	0.000000	-15.294899	9.465649	-0.002362
0.402000	-0.069609	0.000000	-15.468602	9.516685	-0.002342
0.403000	-0.070347	0.000000	-15.632755	9.595076	-0.002443
0.404000	-0.070884	0.000000	-15.752074	9.649092	-0.002362
0.405000	-0.071242	0.000000	-15.831641	9.710819	-0.002302
0.406000	-0.071500	0.000000	-15.888927	9.764921	-0.002322
0.407000	-0.071610	0.000000	-15.913232	9.699429	-0.002362
0.408000	-0.071644	0.000000	-15.920840	9.602162	-0.002403
0.409000	-0.071402	0.000000	-15.867079	9.593627	-0.002282
0.410000	-0.070942	0.000000	-15.764900	9.652092	-0.002382
0.411000	-0.070441	0.000000	-15.653459	9.742541	-0.002423
0.412000	-0.069815	0.000000	-15.514529	9.890942	-0.002362
0.413000	-0.069221	0.000000	-15.382526	10.071824	-0.002322
0.414000	-0.068705	0.000000	-15.267849	10.265677	-0.002382
0.415000	-0.068285	0.000000	-15.174440	10.369245	-0.002382
0.416000	-0.067924	0.000000	-15.094225	10.320013	-0.002362
0.417000	-0.067695	0.000000	-15.043375	10.178888	-0.002322
0.418000	-0.067636	0.000000	-15.030327	10.019018	-0.002342
0.419000	-0.067755	0.000000	-15.056631	9.837050	-0.002443
0.420000	-0.068007	0.000000	-15.112571	9.666713	-0.002403
0.421000	-0.068449	0.000000	-15.210960	9.551489	-0.002322
0.422000	-0.069072	0.000000	-15.349337	9.581728	-0.002403
0.423000	-0.069712	0.000000	-15.491527	9.671487	-0.002262
0.424000	-0.070255	0.000000	-15.612303	9.745957	-0.002262
0.425000	-0.070703	0.000000	-15.711787	9.751256	-0.002362
0.426000	-0.071038	0.000000	-15.786205	9.722615	-0.002463
0.427000	-0.071240	0.000000	-15.831220	9.671636	-0.002282
0.428000	-0.071259	0.000000	-15.835424	9.655651	-0.002322
0.429000	-0.071046	0.000000	-15.788045	9.698975	-0.002262
0.430000	-0.070691	0.000000	-15.709164	9.756150	-0.002362
0.431000	-0.070286	0.000000	-15.619023	9.829945	-0.002302
0.432000	-0.069829	0.000000	-15.517547	9.877687	-0.002463
0.433000	-0.069289	0.000000	-15.397638	9.897718	-0.002382
0.434000	-0.068581	0.000000	-15.240248	9.895484	-0.002262
0.435000	-0.067902	0.000000	-15.089378	9.787608	-0.002443
0.436000	-0.067428	0.000000	-14.983973	9.683347	-0.002342
0.437000	-0.067074	0.000000	-14.905327	9.659773	-0.002382
0.438000	-0.066985	0.000000	-14.885480	9.696797	-0.002443
0.439000	-0.067132	0.000000	-14.918276	9.767820	-0.002282
0.440000	-0.067519	0.000000	-15.004299	9.871815	-0.002342
0.441000	-0.068147	0.000000	-15.143778	9.940469	-0.002262
0.442000	-0.068880	0.000000	-15.306600	9.999029	-0.002282
0.443000	-0.069601	0.000000	-15.466940	10.013222	-0.002302
0.444000	-0.070155	0.000000	-15.590065	9.967711	-0.002342
0.445000	-0.070512	0.000000	-15.669324	9.912331	-0.002262
0.446000	-0.070757	0.000000	-15.723879	9.785253	-0.002382
0.447000	-0.070797	0.000000	-15.732565	9.659473	-0.002282
0.448000	-0.070735	0.000000	-15.718830	9.526352	-0.002443
0.449000	-0.070463	0.000000	-15.658475	9.432215	-0.002322
0.450000	-0.069950	0.000000	-15.544430	9.361011	-0.002423
0.451000	-0.069272	0.000000	-15.393825	9.348138	-0.002262
0.452000	-0.068582	0.000000	-15.240474	9.359617	-0.002302
0.453000	-0.067956	0.000000	-15.101304	9.447904	-0.002342
0.454000	-0.067332	0.000000	-14.962688	9.560339	-0.002423
0.455000	-0.066792	0.000000	-14.842655	9.593632	-0.002342
0.456000	-0.066341	0.000000	-14.742427	9.550290	-0.002322
0.457000	-0.066112	0.000000	-14.691519	9.512874	-0.002382
0.458000	-0.066015	0.000000	-14.670017	9.530145	-0.002342
0.459000	-0.066179	0.000000	-14.706462	9.603462	-0.002342
0.460000	-0.066637	0.000000	-14.808148	9.719850	-0.002262
0.461000	-0.067252	0.000000	-14.944868	9.795284	-0.002322
0.462000	-0.067879	0.000000	-15.084196	9.776260	-0.002302
0.463000	-0.068473	0.000000	-15.216207	9.748498	-0.002282
0.464000	-0.069070	0.000000	-15.348935	9.717925	-0.002362
0.465000	-0.069589	0.000000	-15.464143	9.681791	-0.002403
0.466000	-0.070042	0.000000	-15.564792	9.676209	-0.002201
0.467000	-0.070353	0.000000	-15.634043	9.715397	-0.002241
0.468000	-0.070471	0.000000	-15.660166	9.784851	-0.002342
0.469000	-0.070440	0.000000	-15.653336	9.832999	-0.002322
0.470000	-0.070213	0.000000	-15.602856	9.839979	-0.002443
0.471000	-0.069783	0.000000	-15.507324	9.909887	-0.002403
0.472000	-0.069185	0.000000	-15.374487	9.994622	-0.002403
0.473000	-0.068619	0.000000	-15.248678	10.025908	-0.002423
0.474000	-0.068016	0.000000	-15.114678	9.936453	-0.002443
0.475000	-0.067531	0.000000	-15.006818	9.720588	-0.002403
0.476000	-0.067195	0.000000	-14.932212	9.468665	-0.002362
0.477000	-0.066924	0.000000	-14.872061	9.269255	-0.002403
0.478000	-0.066850	0.000000	-14.855491	9.161484	-0.002423
0.479000	-0.067078	0.000000	-14.906119	9.113926	-0.002362
0.480000	-0.067498	0.000000	-14.999577	9.127595	-0.002342
0.481000	-0.068031	0.000000	-15.118000	9.230228	-0.002342
0.482000	-0.068645	0.000000	-15.254549	9.386342	-0.002423
0.483000	-0.069303	0.000000	-15.400583	9.600803	-0.002322
0.484000	-0.069882	0.000000	-15.529330	9.770379	-0.002362
0.485000	-0.070373	0.000000	-15.638550	9.863774	-0.002241
0.486000	-0.070713	0.000000	-15.713890	9.843504	-0.002503
0.487000	-0.070905	0.000000	-15.756661	9.758657	-0.002282
0.488000	-0.071007	0.000000	-15.779379	9.697034	-0.002423
0.489000	-0.070873	0.000000	-15.749530	9.650396	-0.002382
0.490000	-0.070566	0.000000	-15.681314	9.587645	-0.002342
0.491000	-0.070327	0.000000	-15.628206	9.530599	-0.002282
0.492000	-0.070033	0.000000	-15.562965	9.536174	-0.002342
0.493000	-0.069593	0.000000	-15.465189	9.589515	-0.002362
0.494000	-0.069057	0.000000	-15.346110	9.679606	-0.002201
0.495000	-0.068573	0.000000	-15.238409	9.750893	-0.002382
0.496000	-0.068228	0.000000	-15.161758	9.753117	-0.002302
0.497000	-0.068073	0.000000	-15.127337	9.675941	-0.002362
0.498000	-0.068151	0.000000	-15.144683	9.617533	-0.002282
0.499000	-0.068356	0.000000	-15.190216	9.618358	-0.002302
0.500000	-0.068687	0.000000	-15.263728	9.647529	-0.002342
0.501000	-0.069180	0.000000	-15.373260	9.706923	-0.002362
0.502000	-0.069824	0.000000	-15.516445	9.711814	-0.002382
0.503000	-0.070526	0.000000	-15.672517	9.680882	-0.002322
0.504000	-0.071082	0.000000	-15.796009	9.627881	-0.002241
0.505000	-0.071460	0.000000	-15.880035	9.526204	-0.002322
0.506000	-0.071653	0.000000	-15.922849	9.404348	-0.002141
0.507000	-0.071646	0.000000	-15.921339	9.326257	-0.002302
0.508000	-0.071346	0.000000	-15.854695	9.326543	-0.002403
0.509000	-0.070803	0.000000	-15.733960	9.385818	-0.002342
0.510000	-0.070162	0.000000	-15.591546	9.427564	-0.002362
0.511000	-0.069529	0.000000	-15.450964	9.407764	-0.002342
0.512000	-0.068889	0.000000	-15.308654	9.428371	-0.002322
0.513000	-0.068287	0.000000	-15.174993	9.467388	-0.002322
0.514000	-0.067676	0.000000	-15.039134	9.501854	-0.002302
0.515000	-0.067018	0.000000	-14.892816	9.540655	-0.002403
0.516000	-0.066471	0.000000	-14.771227	9.527135	-0.002423
0.517000	-0.066046	0.000000	-14.676983	9.523916	-0.002443
0.518000	-0.065859	0.000000	-14.635414	9.532859	-0.002322
0.519000	-0.065946	0.000000	-14.654750	9.592646	-0.002423
0.520000	-0.066285	0.000000	-14.729910	9.702788	-0.002241
0.521000	-0.066797	0.000000	-14.843676	9.781849	-0.002423
0.522000	-0.067418	0.000000	-14.981677	9.824717	-0.002282
0.523000	-0.068100	0.000000	-15.133256	9.854446	-0.002302
0.524000	-0.068765	0.000000	-15.281070	9.812378	-0.002403
0.525000	-0.069263	0.000000	-15.391760	9.691155	-0.002282
0.526000	-0.069551	0.000000	-15.455701	9.494538	-0.002302
0.527000	-0.069640	0.000000	-15.475453	9.361708	-0.002362
0.528000	-0.069534	0.000000	-15.452016	9.306247	-0.002282
0.529000	-0.069307	0.000000	-15.401479	9.275275	-0.002382
0.530000	-0.069061	0.000000	-15.346864	9.268068	-0.002382
0.531000	-0.068723	0.000000	-15.271717	9.321972	-0.002443
0.532000	-0.068241	0.000000	-15.164558	9.460882	-0.002342
0.533000	-0.067677	0.000000	-15.039297	9.639338	-0.002382
0.534000	-0.067171	0.000000	-14.926977	9.887256	-0.002362
0.535000	-0.066716	0.000000	-14.825676	10.010666	-0.002342
0.536000	-0.066379	0.000000	-14.750939	9.931335	-0.002322
0.537000	-0.066270	0.000000	-14.726601	9.815315	-0.002443
0.538000	-0.066292	0.000000	-14.731477	9.713055	-0.002322
0.539000	-0.066482	0.000000	-14.773730	9.565829	-0.002403
0.540000	-0.066795	0.000000	-14.843376	9.469112	-0.002241
0.541000	-0.067289	0.000000	-14.953125	9.525240	-0.002342
0.542000	-0.067929	0.000000	-15.095443	9.718318	-0.002241
0.543000	-0.068643	0.000000	-15.254052	10.010351	-0.002382
0.544000	-0.069243	0.000000	-15.387440	10.257210	-0.002362
0.545000	-0.069660	0.000000	-15.479902	10.356210	-0.002302
0.546000	-0.069940	0.000000	-15.542151	10.307119	-0.002403
0.547000	-0.070085	0.000000	-15.574514	10.185864	-0.002322
0.548000	-0.070058	0.000000	-15.568395	10.109893	-0.002322
0.549000	-0.069873	0.000000	-15.527233	10.004207	-0.002403
0.550000	-0.069489	0.000000	-15.441936	9.875592	-0.002342
0.551000	-0.068907	0.000000	-15.312659	9.783085	-0.002282
0.552000	-0.068264	0.000000	-15.169858	9.726153	-0.002382
0.553000	-0.067659	0.000000	-15.035334	9.768816	-0.002241
0.554000	-0.067137	0.000000	-14.919288	9.843167	-0.002322
0.555000	-0.066801	0.000000	-14.844771	9.839477	-0.002302
0.556000	-0.066654	0.000000	-14.812034	9.707525	-0.002423
0.557000	-0.066597	0.000000	-14.799298	9.468138	-0.002382
0.558000	-0.066633	0.000000	-14.807404	9.243105	-0.002463
0.559000	-0.066929	0.000000	-14.873068	9.130498	-0.002282
0.560000	-0.067541	0.000000	-15.009118	9.222652	-0.002302
0.561000	-0.068372	0.000000	-15.193816	9.486105	-0.002443
0.562000	-0.069360	0.000000	-15.413425	9.831522	-0.002302
0.563000	-0.070323	0.000000	-15.627428	10.102774	-0.002282
0.564000	-0.071225	0.000000	-15.827723	10.203192	-0.002443
0.565000	-0.071892	0.000000	-15.976089	10.188429	-0.002382
0.566000	-0.072403	0.000000	-16.089469	10.051810	-0.002382
0.567000	-0.072728	0.000000	-16.161807	9.834364	-0.002362
0.568000	-0.072731	0.000000	-16.162343	9.669802	-0.002362
0.569000	-0.072493	0.000000	-16.109592	9.563744	-0.002241
0.570000	-0.072051	0.000000	-16.011419	9.559824	-0.002181
0.571000	-0.071476	0.000000	-15.883534	9.682300	-0.002362
0.572000	-0.070801	0.000000	-15.733637	9.792594	-0.002322
0.573000	-0.070101	0.000000	-15.577974	9.809879	-0.002443
0.574000	-0.069371	0.000000	-15.415810	9.757889	-0.002382
0.575000	-0.068665	0.000000	-15.258843	9.638902	-0.002382
0.576000	-0.068092	0.000000	-15.131641	9.516050	-0.002342
0.577000	-0.067735	0.000000	-15.052115	9.460403	-0.002443
0.578000	-0.067631	0.000000	-15.029188	9.454008	-0.002463
0.579000	-0.067797	0.000000	-15.066103	9.429274	-0.002201
0.580000	-0.068280	0.000000	-15.173374	9.415941	-0.002342
0.581000	-0.068918	0.000000	-15.315188	9.518325	-0.002342
0.582000	-0.069606	0.000000	-15.468078	9.682056	-0.002403
0.583000	-0.070322	0.000000	-15.627012	9.867962	-0.002302
0.584000	-0.071026	0.000000	-15.783635	9.987135	-0.002403
0.585000	-0.071703	0.000000	-15.934012	10.042122	-0.002403
0.586000	-0.072342	0.000000	-16.076052	9.986845	-0.002302
0.587000	-0.072884	0.000000	-16.196434	9.824740	-0.002302
0.588000	-0.073186	0.000000	-16.263599	9.681170	-0.002342
0.589000	-0.073114	0.000000	-16.247557	9.688371	-0.002221
0.590000	-0.072812	0.000000	-16.180350	9.792195	-0.002403
0.591000	-0.072352	0.000000	-16.078250	9.877108	-0.002403
0.592000	-0.071685	0.000000	-15.929911	9.935153	-0.002423
0.593000	-0.070988	0.000000	-15.775188	9.921623	-0.002302
0.594000	-0.070244	0.000000	-15.609684	9.848054	-0.002322
0.595000	-0.069458	0.000000	-15.435092	9.753606	-0.002503
0.596000	-0.068706	0.000000	-15.268058	9.695534	-0.002322
0.597000	-0.068121	0.000000	-15.137970	9.640805	-0.002342
0.598000	-0.067808	0.000000	-15.068334	9.595402	-0.002362
0.599000	-0.067770	0.000000	-15.059891	9.600903	-0.002362
0.600000	-0.068034	0.000000	-15.118746	9.640599	-0.002302
0.601000	-0.068471	0.000000	-15.215680	9.692931	-0.002322
0.602000	-0.069009	0.000000	-15.335326	9.789561	-0.002362
0.603000	-0.069634	0.000000	-15.474283	9.941974	-0.002302
0.604000	-0.070160	0.000000	-15.591130	10.101634	-0.002382
0.605000	-0.070647	0.000000	-15.699223	10.217557	-0.002322
0.606000	-0.071099	0.000000	-15.799782	10.246654	-0.002403
0.607000	-0.071469	0.000000	-15.882084	10.099519	-0.002382
0.608000	-0.071694	0.000000	-15.932099	9.880532	-0.002382
0.609000	-0.071716	0.000000	-15.936875	9.600946	-0.002322
0.610000	-0.071571	0.000000	-15.904736	9.342186	-0.002362
0.611000	-0.071176	0.000000	-15.816880	9.169248	-0.002342
0.612000	-0.070565	0.000000	-15.681076	9.142952	-0.002161
0.613000	-0.069824	0.000000	-15.516385	9.241555	-0.002342
0.614000	-0.069101	0.000000	-15.355795	9.307988	-0.002322
0.615000	-0.068513	0.000000	-15.225166	9.311570	-0.002322
0.616000	-0.068074	0.000000	-15.127520	9.288279	-0.002382
0.617000	-0.067800	0.000000	-15.066686	9.253741	-0.002342
0.618000	-0.067751	0.000000	-15.055686	9.238439	-0.002201
0.619000	-0.068068	0.000000	-15.126139	9.252805	-0.002241
0.620000	-0.068693	0.000000	-15.265000	9.244030	-0.002342
0.621000	-0.069444	0.000000	-15.432080	9.274454	-0.002362
0.622000	-0.070284	0.000000	-15.618675	9.454877	-0.002342
0.623000	-0.070975	0.000000	-15.772294	9.693144	-0.002282
0.624000	-0.071597	0.000000	-15.910370	9.883211	-0.002382
0.625000	-0.072113	0.000000	-16.025191	9.966879	-0.002262
0.626000	-0.072527	0.000000	-16.117167	10.005654	-0.002403
0.627000	-0.072725	0.000000	-16.161139	10.007448	-0.002302
0.628000	-0.072709	0.000000	-16.157600	9.913857	-0.002282
0.629000	-0.072440	0.000000	-16.097798	9.716934	-0.002322
0.630000	-0.072057	0.000000	-16.012766	9.475253	-0.002362
0.631000	-0.071525	0.000000	-15.894453	9.320993	-0.002302
0.632000	-0.070911	0.000000	-15.758106	9.332581	-0.002302
0.633000	-0.070232	0.000000	-15.607085	9.413234	-0.002262
0.634000	-0.069527	0.000000	-15.450529	9.471856	-0.002443
0.635000	-0.068936	0.000000	-15.319072	9.517780	-0.002382
0.636000	-0.068521	0.000000	-15.226968	9.539091	-0.002241
0.637000	-0.068238	0.000000	-15.164040	9.585925	-0.002322
0.638000	-0.068036	0.000000	-15.119059	9.584497	-0.002241
0.639000	-0.068073	0.000000	-15.127236	9.628373	-0.002403
0.640000	-0.068319	0.000000	-15.182064	9.667566	-0.002362
0.641000	-0.068699	0.000000	-15.266520	9.739906	-0.002322
0.642000	-0.069126	0.000000	-15.361436	9.895487	-0.002241
0.643000	-0.069586	0.000000	-15.463603	9.994255	-0.002282
0.644000	-0.070093	0.000000	-15.576149	10.006545	-0.002443
0.645000	-0.070384	0.000000	-15.640969	9.846326	-0.002362
0.646000	-0.070353	0.000000	-15.633956	9.593769	-0.002382
0.647000	-0.070171	0.000000	-15.593555	9.446785	-0.002302
0.648000	-0.069793	0.000000	-15.509543	9.412274	-0.002322
0.649000	-0.069203	0.000000	-15.378491	9.400065	-0.002423
0.650000	-0.068256	0.000000	-15.167892	9.398522	-0.002382
0.651000	-0.066913	0.000000	-14.869488	9.494878	-0.002362
0.652000	-0.065318	0.000000	-14.515054	9.694112	-0.002322
0.653000	-0.063455	0.000000	-14.101193	9.857086	-0.002463
0.654000	-0.061453	0.000000	-13.656328	10.018031	-0.002362
0.655000	-0.059383	0.000000	-13.196164	10.166474	-0.002463
0.656000	-0.057365	0.000000	-12.747889	10.404973	-0.002342
0.657000	-0.055434	0.000000	-12.318678	10.933307	-0.002342
0.658000	-0.053643	0.000000	-11.920588	11.764538	-0.002362
0.659000	-0.051944	0.000000	-11.543188	12.831907	-0.002221
0.660000	-0.050372	0.000000	-11.193792	14.049784	-0.002302
0.661000	-0.048932	0.000000	-10.873743	15.501845	-0.002322
0.662000	-0.047550	0.000000	-10.566674	17.238583	-0.002382
0.663000	-0.046231	0.000000	-10.273660	19.273579	-0.002443
0.664000	-0.044901	0.000000	-9.977953	21.502954	-0.002342
0.665000	-0.043514	0.000000	-9.669773	23.816434	-0.002362
0.666000	-0.042106	0.000000	-9.356805	26.276705	-0.002302
0.667000	-0.040612	0.000000	-9.024881	28.905217	-0.002523
0.668000	-0.039080	0.000000	-8.684351	31.667468	-0.002362
0.669000	-0.037563	0.000000	-8.347362	34.609316	-0.002282
0.670000	-0.035955	0.000000	-7.990069	37.680479	-0.002342
0.671000	-0.034311	0.000000	-7.624611	40.821765	-0.002443
0.672000	-0.032708	0.000000	-7.268512	44.013393	-0.002322
