Repository: matou1604/fhnw

File: Rheology/Processed_Rheodata/Extracted_Rheodata.csv (part 1 of 3)
source_file;Project;Test;Result_index;Result;Interval;expected_points;Point No.;Time [min];Temperature [°C];Storage Modulus [Pa];Loss Modulus [Pa];Loss Factor [1];Complex Viscosity [Pa·s];Gap [mm];Normal Force [N];Torque [µN·m];Status;Test Time [s]
Gelatine 10% + TG 5mg_mL 1.csv;Isothermic Test Gelatine | MU15AC33010, 02.07.2026 | 1;Gelatine 10% + TG 5mg/mL 1;1;Time (oscillation) 1;1;600;1;0.167;37.09;0.022517;0.13157;5.84;0.021245;0.102;;0.043648;M-;22.46
Gelatine 10% + TG 5mg_mL 1.csv;Isothermic Test Gelatine | MU15AC33010, 02.07.2026 | 1;Gelatine 10% + TG 5mg/mL 1;1;Time (oscillation) 1;1;600;2;0.333;37.09;0.01064;0.13414;12.6;0.021416;0.102;;0.044009;M-;32.46
Gelatine 10% + TG 5mg_mL 1.csv;Isothermic Test Gelatine | MU15AC33010, 02.07.2026 | 1;Gelatine 10% + TG 5mg/mL 1;1;Time (oscillation) 1;1;600;3;0.5;37.09;0.024928;0.13846;5.55;0.02239;0.102;;0.046033;M-;42.46
Gelatine 10% + TG 5mg_mL 1.csv;Isothermic Test Gelatine | MU15AC33010, 02.07.2026 | 1;Gelatine 10% + TG 5mg/mL 1;1;Time (oscillation) 1;1;600;4;0.667;37.08;0.020372;0.14179;6.96;0.022799;0.102;;0.046894;M-;52.46
Gelatine 10% + TG 5mg_mL 1.csv;Isothermic Test Gelatine | MU15AC33010, 02.07.2026 | 1;Gelatine 10% + TG 5mg/mL 1;1;Time (oscillation) 1;1;600;5;0.833;37.07;1.1955e-05;0.2391;20000.0;0.038054;0.102;;0.07672;M- ,ME-,taD;62.46
Gelatine 10% + TG 5mg_mL 1.csv;Isothermic Test Gelatine | MU15AC33010, 02.07.2026 | 1;Gelatine 10% + TG 5mg/mL 1;1;Time (oscillation) 1;1;600;6;1.0;37.07;0.024217;0.15675;6.47;0.025243;0.102;;0.051887;M-;72.46
Gelatine 10% + TG 5mg_mL 1.csv;Isothermic Test Gelatine | MU15AC33010, 02.07.2026 | 1;Gelatine 10% + TG 5mg/mL 1;1;Time (oscillation) 1;1;600;7;1.17;37.07;0.01657;0.19554;11.8;0.031233;0.102;;0.064199;M-;82.46
Gelatine 10% + TG 5mg_mL 1.csv;Isothermic Test Gelatine | MU15AC33010, 02.07.2026 | 1;Gelatine 10% + TG 5mg/mL 1;1;Time (oscillation) 1;1;600;8;1.33;37.06;0.024983;0.1685;6.74;0.027111;0.102;;0.055699;M-;92.46
Gelatine 10% + TG 5mg_mL 1.csv;Isothermic Test Gelatine | MU15AC33010, 02.07.2026 | 1;Gelatine 10% + TG 5mg/mL 1;1;Time (oscillation) 1;1;600;9;1.5;37.06;0.03768;0.18455;4.9;0.029979;0.102;;0.061588;M-;102.5
Gelatine 10% + TG 5mg_mL 1.csv;Isothermic Test Gelatine | MU15AC33010, 02.07.2026 | 1;Gelatine 10% + TG 5mg/mL 1;1;Time (oscillation) 1;1;600;10;1.67;37.05;0.056444;0.20088;3.56;0.033208;0.102;;0.068154;M-;112.5
Gelatine 10% + TG 5mg_mL 1.csv;Isothermic Test Gelatine | MU15AC33010, 02.07.2026 | 1;Gelatine 10% + TG 5mg/mL 1;1;Time (oscillation) 1;1;600;11;1.83;37.04;0.087068;0.21879;2.51;0.037478;0.102;;0.077077;M-;122.5
Gelatine 10% + TG 5mg_mL 1.csv;Isothermic Test Gelatine | MU15AC33010, 02.07.2026 | 1;Gelatine 10% + TG 5mg/mL 1;1;Time (oscillation) 1;1;600;12;2.0;37.04;0.11789;0.22521;1.91;0.040458;0.102;;0.083142;M-;132.5
Gelatine 10% + TG 5mg_mL 1.csv;Isothermic Test Gelatine | MU15AC33010, 02.07.2026 | 1;Gelatine 10% + TG 5mg/mL 1;1;Time (oscillation) 1;1;600;13;2.17;37.04;0.17988;0.2519;1.4;0.049264;0.102;;0.10115;M-;142.5
Gelatine 10% + TG 5mg_mL 1.csv;Isothermic Test Gelatine | MU15AC33010, 02.07.2026 | 1;Gelatine 10% + TG 5mg/mL 1;1;Time (oscillation) 1;1;600;14;2.33;37.03;0.24258;0.27044;1.11;0.057821;0.102;;0.11864;M-;152.5
Gelatine 10% + TG 5mg_mL 1.csv;Isothermic Test Gelatine | MU15AC33010, 02.07.2026 | 1;Gelatine 10% + TG 5mg/mL 1;1;Time (oscillation) 1;1;600;15;2.5;37.03;0.32607;0.29338;0.9;0.069809;0.102;;0.14322;M-;162.5
Gelatine 10% + TG 5mg_mL 1.csv;Isothermic Test Gelatine | MU15AC33010, 02.07.2026 | 1;Gelatine 10% + TG 5mg/mL 1;1;Time (oscillation) 1;1;600;16;2.67;37.03;0.44307;0.30881;0.697;0.085955;0.102;;0.17603;M-;172.5
Gelatine 10% + TG 5mg_mL 1.csv;Isothermic Test Gelatine | MU15AC33010, 02.07.2026 | 1;Gelatine 10% + TG 5mg/mL 1;1;Time (oscillation) 1;1;600;17;2.83;37.02;0.58332;0.3408;0.584;0.10752;0.102;;0.22034;M-;182.5
Gelatine 10% + TG 5mg_mL 1.csv;Isothermic Test Gelatine | MU15AC33010, 02.07.2026 | 1;Gelatine 10% + TG 5mg/mL 1;1;Time (oscillation) 1;1;600;18;3.0;37.02;0.74163;0.36503;0.492;0.13156;0.102;;0.26946;M-;192.5
Gelatine 10% + TG 5mg_mL 1.csv;Isothermic Test Gelatine | MU15AC33010, 02.07.2026 | 1;Gelatine 10% + TG 5mg/mL 1;1;Time (oscillation) 1;1;600;19;3.17;37.02;0.92682;0.39844;0.43;0.16056;0.102;;0.3294;M-;202.5
Gelatine 10% + TG 5mg_mL 1.csv;Isothermic Test Gelatine | MU15AC33010, 02.07.2026 | 1;Gelatine 10% + TG 5mg/mL 1;1;Time (oscillation) 1;1;600;20;3.33;37.02;1.1455;0.43115;0.376;0.1948;0.102;;0.39837;M-;212.5
Gelatine 10% + TG 5mg_mL 1.csv;Isothermic Test Gelatine | MU15AC33010, 02.07.2026 | 1;Gelatine 10% + TG 5mg/mL 1;1;Time (oscillation) 1;1;600;21;3.5;37.02;1.4044;0.47328;0.337;0.23587;0.102;;0.48292;M-;222.5
Gelatine 10% + TG 5mg_mL 1.csv;Isothermic Test Gelatine | MU15AC33010, 02.07.2026 | 1;Gelatine 10% + TG 5mg/mL 1;1;Time (oscillation) 1;1;600;22;3.67;37.01;1.7061;0.5459;0.32;0.28509;0.102;;0.58265;M-;232.5
Gelatine 10% + TG 5mg_mL 1.csv;Isothermic Test Gelatine | MU15AC33010, 02.07.2026 | 1;Gelatine 10% + TG 5mg/mL 1;1;Time (oscillation) 1;1;600;23;3.83;37.01;2.0246;0.57264;0.283;0.33487;0.102;;0.68439;M-;242.5
Gelatine 10% + TG 5mg_mL 1.csv;Isothermic Test Gelatine | MU15AC33010, 02.07.2026 | 1;Gelatine 10% + TG 5mg/mL 1;1;Time (oscillation) 1;1;600;24;4.0;37.01;2.3924;0.68382;0.286;0.39602;0.102;;0.80627;M-;252.5
Gelatine 10% + TG 5mg_mL 1.csv;Isothermic Test Gelatine | MU15AC33010, 02.07.2026 | 1;Gelatine 10% + TG 5mg/mL 1;1;Time (oscillation) 1;1;600;25;4.17;37.01;2.811;0.73679;0.262;0.4625;0.102;;0.94246;M-;262.5
Gelatine 10% + TG 5mg_mL 1.csv;Isothermic Test Gelatine | MU15AC33010, 02.07.2026 | 1;Gelatine 10% + TG 5mg/mL 1;1;Time (oscillation) 1;1;600;26;4.33;37.01;3.2834;0.81579;0.248;0.53845;0.102;;1.097;;272.5
Gelatine 10% + TG 5mg_mL 1.csv;Isothermic Test Gelatine | MU15AC33010, 02.07.2026 | 1;Gelatine 10% + TG 5mg/mL 1;1;Time (oscillation) 1;1;600;27;4.5;37.01;3.8189;0.93101;0.244;0.6256;0.102;;1.2696;;282.5
Gelatine 10% + TG 5mg_mL 1.csv;Isothermic Test Gelatine | MU15AC33010, 02.07.2026 | 1;Gelatine 10% + TG 5mg/mL 1;1;Time (oscillation) 1;1;600;28;4.67;37.01;4.4111;1.043;0.236;0.72141;0.102;;1.4671;;292.5
Gelatine 10% + TG 5mg_mL 1.csv;Isothermic Test Gelatine | MU15AC33010, 02.07.2026 | 1;Gelatine 10% + TG 5mg/mL 1;1;Time (oscillation) 1;1;600;29;4.83;37.01;5.0777;1.1664;0.23;0.82919;0.102;;1.6836;;302.5
Gelatine 10% + TG 5mg_mL 1.csv;Isothermic Test Gelatine | MU15AC33010, 02.07.2026 | 1;Gelatine 10% + TG 5mg/mL 1;1;Time (oscillation) 1;1;600;30;5.0;37.01;5.8187;1.3174;0.226;0.94951;0.102;;1.9201;;312.5
Gelatine 10% + TG 5mg_mL 1.csv;Isothermic Test Gelatine | MU15AC33010, 02.07.2026 | 1;Gelatine 10% + TG 5mg/mL 1;1;Time (oscillation) 1;1;600;31;5.17;37.01;6.6298;1.4922;0.225;1.0816;0.102;;2.1887;;322.5
Gelatine 10% + TG 5mg_mL 1.csv;Isothermic Test Gelatine | MU15AC33010, 02.07.2026 | 1;Gelatine 10% + TG 5mg/mL 1;1;Time (oscillation) 1;1;600;32;5.33;37.01;7.5284;1.6826;0.224;1.2277;0.102;;2.4827;;332.5
Gelatine 10% + TG 5mg_mL 1.csv;Isothermic Test Gelatine | MU15AC33010, 02.07.2026 | 1;Gelatine 10% + TG 5mg/mL 1;1;Time (oscillation) 1;1;600;33;5.5;37.01;8.5403;1.892;0.222;1.3922;0.102;;2.8103;;342.5
Gelatine 10% + TG 5mg_mL 1.csv;Isothermic Test Gelatine | MU15AC33010, 02.07.2026 | 1;Gelatine 10% + TG 5mg/mL 1;1;Time (oscillation) 1;1;600;34;5.67;37.01;9.6365;2.1018;0.218;1.5697;0.102;;3.1645;;352.5
Gelatine 10% + TG 5mg_mL 1.csv;Isothermic Test Gelatine | MU15AC33010, 02.07.2026 | 1;Gelatine 10% + TG 5mg/mL 1;1;Time (oscillation) 1;1;600;35;5.83;37.0;10.863;2.3512;0.216;1.7689;0.102;;3.5612;;362.5
Gelatine 10% + TG 5mg_mL 1.csv;Isothermic Test Gelatine | MU15AC33010, 02.07.2026 | 1;Gelatine 10% + TG 5mg/mL 1;1;Time (oscillation) 1;1;600;36;6.0;37.0;12.222;2.6074;0.213;1.989;0.102;;3.9974;;372.5
Gelatine 10% + TG 5mg_mL 1.csv;Isothermic Test Gelatine | MU15AC33010, 02.07.2026 | 1;Gelatine 10% + TG 5mg/mL 1;1;Time (oscillation) 1;1;600;37;6.17;37.01;13.711;2.8782;0.21;2.2297;0.102;;4.4782;;382.5
Gelatine 10% + TG 5mg_mL 1.csv;Isothermic Test Gelatine | MU15AC33010, 02.07.2026 | 1;Gelatine 10% + TG 5mg/mL 1;1;Time (oscillation) 1;1;600;38;6.33;37.0;15.369;3.1526;0.205;2.497;0.102;;5.0101;;392.5
Gelatine 10% + TG 5mg_mL 1.csv;Isothermic Test Gelatine | MU15AC33010, 02.07.2026 | 1;Gelatine 10% + TG 5mg/mL 1;1;Time (oscillation) 1;1;600;39;6.5;37.0;17.221;3.439;0.2;2.7949;0.102;;5.5858;;402.5
Gelatine 10% + TG 5mg_mL 1.csv;Isothermic Test Gelatine | MU15AC33010, 02.07.2026 | 1;Gelatine 10% + TG 5mg/mL 1;1;Time (oscillation) 1;1;600;40;6.67;37.0;19.208;3.7252;0.194;3.1139;0.102;;6.231;;412.5
Gelatine 10% + TG 5mg_mL 1.csv;Isothermic Test Gelatine | MU15AC33010, 02.07.2026 | 1;Gelatine 10% + TG 5mg/mL 1;1;Time (oscillation) 1;1;600;41;6.83;37.0;21.424;4.0099;0.187;3.469;0.102;;6.9268;;422.5
Gelatine 10% + TG 5mg_mL 1.csv;Isothermic Test Gelatine | MU15AC33010, 02.07.2026 | 1;Gelatine 10% + TG 5mg/mL 1;1;Time (oscillation) 1;1;600;42;7.0;37.0;23.878;4.2874;0.18;3.861;0.102;;7.6996;;432.5
Gelatine 10% + TG 5mg_mL 1.csv;Isothermic Test Gelatine | MU15AC33010, 02.07.2026 | 1;Gelatine 10% + TG 5mg/mL 1;1;Time (oscillation) 1;1;600;43;7.17;37.0;26.54;4.575;0.172;4.2863;0.102;;8.536;;442.5
Gelatine 10% + TG 5mg_mL 1.csv;Isothermic Test Gelatine | MU15AC33010, 02.07.2026 | 1;Gelatine 10% + TG 5mg/mL 1;1;Time (oscillation) 1;1;600;44;7.33;37.0;29.477;4.8296;0.164;4.7539;0.102;;9.4501;;452.5
Gelatine 10% + TG 5mg_mL 1.csv;Isothermic Test Gelatine | MU15AC33010, 02.07.2026 | 1;Gelatine 10% + TG 5mg/mL 1;1;Time (oscillation) 1;1;600;45;7.5;37.0;32.636;5.0845;0.156;5.2568;0.102;;10.444;;462.5
Gelatine 10% + TG 5mg_mL 1.csv;Isothermic Test Gelatine | MU15AC33010, 02.07.2026 | 1;Gelatine 10% + TG 5mg/mL 1;1;Time (oscillation) 1;1;600;46;7.67;37.0;36.086;5.3081;0.147;5.805;0.102;;11.521;;472.5
Gelatine 10% + TG 5mg_mL 1.csv;Isothermic Test Gelatine | MU15AC33010, 02.07.2026 | 1;Gelatine 10% + TG 5mg/mL 1;1;Time (oscillation) 1;1;600;47;7.83;37.0;39.797;5.5284;0.139;6.3946;0.102;;12.692;;482.5
Gelatine 10% + TG 5mg_mL 1.csv;Isothermic Test Gelatine | MU15AC33010, 02.07.2026 | 1;Gelatine 10% + TG 5mg/mL 1;1;Time (oscillation) 1;1;600;48;8.0;37.0;43.985;5.6968;0.13;7.059;0.102;;13.936;WMa;492.5
Gelatine 10% + TG 5mg_mL 1.csv;Isothermic Test Gelatine | MU15AC33010, 02.07.2026 | 1;Gelatine 10% + TG 5mg/mL 1;1;Time (oscillation) 1;1;600;49;8.17;37.0;48.2;5.8545;0.121;7.7276;0.102;;15.27;WMa;502.5
Gelatine 10% + TG 5mg_mL 1.csv;Isothermic Test Gelatine | MU15AC33010, 02.07.2026 | 1;Gelatine 10% + TG 5mg/mL 1;1;Time (oscillation) 1;1;600;50;8.33;37.0;52.763;5.9866;0.113;8.4514;0.102;;16.739;WMa;512.5
Gelatine 10% + TG 5mg_mL 1.csv;Isothermic Test Gelatine | MU15AC33010, 02.07.2026 | 1;Gelatine 10% + TG 5mg/mL 1;1;Time (oscillation) 1;1;600;51;8.5;37.0;57.731;6.0991;0.106;9.2394;0.102;;18.282;WMa;522.5
Gelatine 10% + TG 5mg_mL 1.csv;Isothermic Test Gelatine | MU15AC33010, 02.07.2026 | 1;Gelatine 10% + TG 5mg/mL 1;1;Time (oscillation) 1;1;600;52;8.67;37.0;63.01;6.1456;0.0975;10.076;0.102;;19.926;WMa;532.5
Gelatine 10% + TG 5mg_mL 1.csv;Isothermic Test Gelatine | MU15AC33010, 02.07.2026 | 1;Gelatine 10% + TG 5mg/mL 1;1;Time (oscillation) 1;1;600;53;8.83;37.0;68.48;6.2186;0.0908;10.944;0.102;;21.661;WMa;542.5
Gelatine 10% + TG 5mg_mL 1.csv;Isothermic Test Gelatine | MU15AC33010, 02.07.2026 | 1;Gelatine 10% + TG 5mg/mL 1;1;Time (oscillation) 1;1;600;54;9.0;37.0;74.265;6.2586;0.0843;11.862;0.102;;23.499;WMa;552.5
Gelatine 10% + TG 5mg_mL 1.csv;Isothermic Test Gelatine | MU15AC33010, 02.07.2026 | 1;Gelatine 10% + TG 5mg/mL 1;1;Time (oscillation) 1;1;600;55;9.17;37.0;80.463;6.2355;0.0775;12.844;0.102;;25.384;WMa;562.5
Gelatine 10% + TG 5mg_mL 1.csv;Isothermic Test Gelatine | MU15AC33010, 02.07.2026 | 1;Gelatine 10% + TG 5mg/mL 1;1;Time (oscillation) 1;1;600;56;9.33;37.0;86.912;6.2114;0.0715;13.868;0.102;;27.46;WMa;572.5
Gelatine 10% + TG 5mg_mL 1.csv;Isothermic Test Gelatine | MU15AC33010, 02.07.2026 | 1;Gelatine 10% + TG 5mg/mL 1;1;Time (oscillation) 1;1;600;57;9.5;37.0;93.592;6.1682;0.0659;14.928;0.102;;29.571;WMa;582.5
Gelatine 10% + TG 5mg_mL 1.csv;Isothermic Test Gelatine | MU15AC33010, 02.07.2026 | 1;Gelatine 10% + TG 5mg/mL 1;1;Time (oscillation) 1;1;600;58;9.67;37.0;100.7;6.1286;0.0609;16.057;0.102;;31.804;WMa;592.5
Gelatine 10% + TG 5mg_mL 1.csv;Isothermic Test Gelatine | MU15AC33010, 02.07.2026 | 1;Gelatine 10% + TG 5mg/mL 1;1;Time (oscillation) 1;1;600;59;9.83;37.0;107.96;6.0665;0.0562;17.209;0.102;;34.137;;602.5
Gelatine 10% + TG 5mg_mL 1.csv;Isothermic Test Gelatine | MU15AC33010, 02.07.2026 | 1;Gelatine 10% + TG 5mg/mL 1;1;Time (oscillation) 1;1;600;60;10.0;37.0;115.59;5.9575;0.0515;18.421;0.102;;36.534;;612.5
Gelatine 10% + TG 5mg_mL 1.csv;Isothermic Test Gelatine | MU15AC33010, 02.07.2026 | 1;Gelatine 10% + TG 5mg/mL 1;1;Time (oscillation) 1;1;600;61;10.2;37.0;123.38;5.8897;0.0477;19.659;0.102;;39.033;;622.5
Gelatine 10% + TG 5mg_mL 1.csv;Isothermic Test Gelatine | MU15AC33010, 02.07.2026 | 1;Gelatine 10% + TG 5mg/mL 1;1;Time (oscillation) 1;1;600;62;10.3;37.0;131.46;5.8235;0.0443;20.943;0.102;;41.627;;632.5
Gelatine 10% + TG 5mg_mL 1.csv;Isothermic Test Gelatine | MU15AC33010, 02.07.2026 | 1;Gelatine 10% + TG 5mg/mL 1;1;Time (oscillation) 1;1;600;63;10.5;37.0;139.96;5.6883;0.0406;22.293;0.102;;44.272;;642.5
Gelatine 10% + TG 5mg_mL 1.csv;Isothermic Test Gelatine | MU15AC33010, 02.07.2026 | 1;Gelatine 10% + TG 5mg/mL 1;1;Time (oscillation) 1;1;600;64;10.7;37.0;148.36;5.6786;0.0383;23.629;0.102;;47.04;;652.5
Gelatine 10% + TG 5mg_mL 1.csv;Isothermic Test Gelatine | MU15AC33010, 02.07.2026 | 1;Gelatine 10% + TG 5mg/mL 1;1;Time (oscillation) 1;1;600;65;10.8;37.0;157.38;5.4783;0.0348;25.063;0.102;;49.837;;662.5
Gelatine 10% + TG 5mg_mL 1.csv;Isothermic Test Gelatine | MU15AC33010, 02.07.2026 | 1;Gelatine 10% + TG 5mg/mL 1;1;Time (oscillation) 1;1;600;66;11.0;37.0;166.23;5.4484;0.0328;26.471;0.102;;52.74;;672.5
Gelatine 10% + TG 5mg_mL 1.csv;Isothermic Test Gelatine | MU15AC33010, 02.07.2026 | 1;Gelatine 10% + TG 5mg/mL 1;1;Time (oscillation) 1;1;600;67;11.2;37.0;175.55;5.3377;0.0304;27.953;0.102;;55.716;;682.5
Gelatine 10% + TG 5mg_mL 1.csv;Isothermic Test Gelatine | MU15AC33010, 02.07.2026 | 1;Gelatine 10% + TG 5mg/mL 1;1;Time (oscillation) 1;1;600;68;11.3;37.0;185.15;5.245;0.0283;29.479;0.102;;58.754;;692.5
Gelatine 10% + TG 5mg_mL 1.csv;Isothermic Test Gelatine | MU15AC33010, 02.07.2026 | 1;Gelatine 10% + TG 5mg/mL 1;1;Time (oscillation) 1;1;600;69;11.5;37.0;194.65;5.2011;0.0267;30.991;0.102;;61.881;;702.5
Gelatine 10% + TG 5mg_mL 1.csv;Isothermic Test Gelatine | MU15AC33010, 02.07.2026 | 1;Gelatine 10% + TG 5mg/mL 1;1;Time (oscillation) 1;1;600;70;11.7;37.0;204.39;5.2384;0.0256;32.541;0.102;;64.884;;712.5
Gelatine 10% + TG 5mg_mL 1.csv;Isothermic Test Gelatine | MU15AC33010, 02.07.2026 | 1;Gelatine 10% + TG 5mg/mL 1;1;Time (oscillation) 1;1;600;71;11.8;37.0;214.61;4.9988;0.0233;34.166;0.102;;68.232;;722.5
Gelatine 10% + TG 5mg_mL 1.csv;Isothermic Test Gelatine | MU15AC33010, 02.07.2026 | 1;Gelatine 10% + TG 5mg/mL 1;1;Time (oscillation) 1;1;600;72;12.0;37.0;223.51;5.6466;0.0253;35.584;0.102;;71.562;;732.5
Gelatine 10% + TG 5mg_mL 1.csv;Isothermic Test Gelatine | MU15AC33010, 02.07.2026 | 1;Gelatine 10% + TG 5mg/mL 1;1;Time (oscillation) 1;1;600;73;12.2;37.0;235.07;5.0276;0.0214;37.421;0.102;;74.74;;742.5
Gelatine 10% + TG 5mg_mL 1.csv;Isothermic Test Gelatine | MU15AC33010, 02.07.2026 | 1;Gelatine 10% + TG 5mg/mL 1;1;Time (oscillation) 1;1;600;74;12.3;37.0;245.75;4.8658;0.0198;39.12;0.102;;78.308;;752.5
Gelatine 10% + TG 5mg_mL 1.csv;Isothermic Test Gelatine | MU15AC33010, 02.07.2026 | 1;Gelatine 10% + TG 5mg/mL 1;1;Time (oscillation) 1;1;600;75;12.5;37.0;256.43;4.8315;0.0188;40.819;0.102;;81.725;;762.5
Gelatine 10% + TG 5mg_mL 1.csv;Isothermic Test Gelatine | MU15AC33010, 02.07.2026 | 1;Gelatine 10% + TG 5mg/mL 1;1;Time (oscillation) 1;1;600;76;12.7;37.0;267.19;4.8107;0.018;42.531;0.102;;85.326;;772.5
Gelatine 10% + TG 5mg_mL 1.csv;Isothermic Test Gelatine | MU15AC33010, 02.07.2026 | 1;Gelatine 10% + TG 5mg/mL 1;1;Time (oscillation) 1;1;600;77;12.8;37.0;278.05;4.9809;0.0179;44.26;0.102;;88.881;;782.5
Gelatine 10% + TG 5mg_mL 1.csv;Isothermic Test Gelatine | MU15AC33010, 02.07.2026 | 1;Gelatine 10% + TG 5mg/mL 1;1;Time (oscillation) 1;1;600;78;13.0;37.0;289.4;4.7818;0.0165;46.066;0.102;;92.476;;792.5
Gelatine 10% + TG 5mg_mL 1.csv;Isothermic Test Gelatine | MU15AC33010, 02.07.2026 | 1;Gelatine 10% + TG 5mg/mL 1;1;Time (oscillation) 1;1;600;79;13.2;37.0;300.92;4.67;0.0155;47.898;0.102;;96.081;;802.5
Gelatine 10% + TG 5mg_mL 1.csv;Isothermic Test Gelatine | MU15AC33010, 02.07.2026 | 1;Gelatine 10% + TG 5mg/mL 1;1;Time (oscillation) 1;1;600;80;13.3;37.0;312.23;4.6964;0.015;49.699;0.102;;99.916;;812.5
Gelatine 10% + TG 5mg_mL 1.csv;Isothermic Test Gelatine | MU15AC33010, 02.07.2026 | 1;Gelatine 10% + TG 5mg/mL 1;1;Time (oscillation) 1;1;600;81;13.5;37.0;324.0;4.4668;0.0138;51.571;0.102;;103.66;;822.5
Gelatine 10% + TG 5mg_mL 1.csv;Isothermic Test Gelatine | MU15AC33010, 02.07.2026 | 1;Gelatine 10% + TG 5mg/mL 1;1;Time (oscillation) 1;1;600;82;13.7;37.0;335.47;4.6263;0.0138;53.397;0.102;;107.44;;832.5
Gelatine 10% + TG 5mg_mL 1.csv;Isothermic Test Gelatine | MU15AC33010, 02.07.2026 | 1;Gelatine 10% + TG 5mg/mL 1;1;Time (oscillation) 1;1;600;83;13.8;37.0;347.58;4.5743;0.0132;55.324;0.102;;111.28;;842.5
Gelatine 10% + TG 5mg_mL 1.csv;Isothermic Test Gelatine | MU15AC33010, 02.07.2026 | 1;Gelatine 10% + TG 5mg/mL 1;1;Time (oscillation) 1;1;600;84;14.0;37.0;359.32;4.6198;0.0129;57.192;0.102;;115.09;;852.5
Gelatine 10% + TG 5mg_mL 1.csv;Isothermic Test Gelatine | MU15AC33010, 02.07.2026 | 1;Gelatine 10% + TG 5mg/mL 1;1;Time (oscillation) 1;1;600;85;14.2;37.0;371.43;4.6359;0.0125;59.12;0.102;;119.1;;862.5
Gelatine 10% + TG 5mg_mL 1.csv;Isothermic Test Gelatine | MU15AC33010, 02.07.2026 | 1;Gelatine 10% + TG 5mg/mL 1;1;Time (oscillation) 1;1;600;86;14.3;37.0;383.59;4.7126;0.0123;61.056;0.102;;123.09;;872.5
Gelatine 10% + TG 5mg_mL 1.csv;Isothermic Test Gelatine | MU15AC33010, 02.07.2026 | 1;Gelatine 10% + TG 5mg/mL 1;1;Time (oscillation) 1;1;600;87;14.5;37.0;396.13;4.4223;0.0112;63.05;0.102;;127.07;;882.5
Gelatine 10% + TG 5mg_mL 1.csv;Isothermic Test Gelatine | MU15AC33010, 02.07.2026 | 1;Gelatine 10% + TG 5mg/mL 1;1;Time (oscillation) 1;1;600;88;14.7;37.0;408.45;4.4807;0.011;65.011;0.102;;131.15;;892.5
Gelatine 10% + TG 5mg_mL 1.csv;Isothermic Test Gelatine | MU15AC33010, 02.07.2026 | 1;Gelatine 10% + TG 5mg/mL 1;1;Time (oscillation) 1;1;600;89;14.8;37.0;421.26;4.3401;0.0103;67.049;0.102;;135.19;;902.5
Gelatine 10% + TG 5mg_mL 1.csv;Isothermic Test Gelatine | MU15AC33010, 02.07.2026 | 1;Gelatine 10% + TG 5mg/mL 1;1;Time (oscillation) 1;1;600;90;15.0;37.0;433.8;4.3839;0.0101;69.045;0.102;;139.36;;912.5
Gelatine 10% + TG 5mg_mL 1.csv;Isothermic Test Gelatine | MU15AC33010, 02.07.2026 | 1;Gelatine 10% + TG 5mg/mL 1;1;Time (oscillation) 1;1;600;91;15.2;37.0;446.19;4.616;0.0103;71.017;0.102;;143.47;;922.5
Gelatine 10% + TG 5mg_mL 1.csv;Isothermic Test Gelatine | MU15AC33010, 02.07.2026 | 1;Gelatine 10% + TG 5mg/mL 1;1;Time (oscillation) 1;1;600;92;15.3;37.0;459.28;4.4341;0.00965;73.1;0.102;;147.62;;932.5
Gelatine 10% + TG 5mg_mL 1.csv;Isothermic Test Gelatine | MU15AC33010, 02.07.2026 | 1;Gelatine 10% + TG 5mg/mL 1;1;Time (oscillation) 1;1;600;93;15.5;37.0;472.4;4.3295;0.00916;75.188;0.102;;151.89;;942.5
Gelatine 10% + TG 5mg_mL 1.csv;Isothermic Test Gelatine | MU15AC33010, 02.07.2026 | 1;Gelatine 10% + TG 5mg/mL 1;1;Time (oscillation) 1;1;600;94;15.7;37.0;485.31;4.4179;0.0091;77.242;0.102;;156.12;;952.5
Gelatine 10% + TG 5mg_mL 1.csv;Isothermic Test Gelatine | MU15AC33010, 02.07.2026 | 1;Gelatine 10% + TG 5mg/mL 1;1;Time (oscillation) 1;1;600;95;15.8;37.0;498.38;4.3781;0.00878;79.322;0.102;;160.4;;962.5
Gelatine 10% + TG 5mg_mL 1.csv;Isothermic Test Gelatine | MU15AC33010, 02.07.2026 | 1;Gelatine 10% + TG 5mg/mL 1;1;Time (oscillation) 1;1;600;96;16.0;37.0;512.18;3.9912;0.00779;81.518;0.102;;164.72;;972.5
Gelatine 10% + TG 5mg_mL 1.csv;Isothermic Test Gelatine | MU15AC33010, 02.07.2026 | 1;Gelatine 10% + TG 5mg/mL 1;1;Time (oscillation) 1;1;600;97;16.2;37.0;524.78;4.3832;0.00835;83.525;0.102;;169.08;;982.5
Gelatine 10% + TG 5mg_mL 1.csv;Isothermic Test Gelatine | MU15AC33010, 02.07.2026 | 1;Gelatine 10% + TG 5mg/mL 1;1;Time (oscillation) 1;1;600;98;16.3;37.0;538.56;4.161;0.00773;85.717;0.102;;173.38;;992.5
Gelatine 10% + TG 5mg_mL 1.csv;Isothermic Test Gelatine | MU15AC33010, 02.07.2026 | 1;Gelatine 10% + TG 5mg/mL 1;1;Time (oscillation) 1;1;600;99;16.5;37.0;551.68;4.3738;0.00793;87.806;0.102;;177.79;;1002.0
Gelatine 10% + TG 5mg_mL 1.csv;Isothermic Test Gelatine | MU15AC33010, 02.07.2026 | 1;Gelatine 10% + TG 5mg/mL 1;1;Time (oscillation) 1;1;600;100;16.7;37.0;565.34;4.2598;0.00753;89.98;0.102;;182.16;;1012.0
Gelatine 10% + TG 5mg_mL 1.csv;Isothermic Test Gelatine | MU15AC33010, 02.07.2026 | 1;Gelatine 10% + TG 5mg/mL 1;1;Time (oscillation) 1;1;600;101;16.8;37.0;578.77;4.477;0.00774;92.116;0.102;;186.64;;1022.0
Gelatine 10% + TG 5mg_mL 1.csv;Isothermic Test Gelatine | MU15AC33010, 02.07.2026 | 1;Gelatine 10% + TG 5mg/mL 1;1;Time (oscillation) 1;1;600;102;17.0;37.0;592.83;4.2161;0.00711;94.354;0.102;;191.08;;1032.0
Gelatine 10% + TG 5mg_mL 1.csv;Isothermic Test Gelatine | MU15AC33010, 02.07.2026 | 1;Gelatine 10% + TG 5mg/mL 1;1;Time (oscillation) 1;1;600;103;17.2;37.0;605.88;4.7025;0.00776;96.432;0.102;;195.56;;1042.0
Gelatine 10% + TG 5mg_mL 1.csv;Isothermic Test Gelatine | MU15AC33010, 02.07.2026 | 1;Gelatine 10% + TG 5mg/mL 1;1;Time (oscillation) 1;1;600;104;17.3;37.0;621.04;3.8816;0.00625;98.844;0.102;;200.03;;1052.0
Gelatine 10% + TG 5mg_mL 1.csv;Isothermic Test Gelatine | MU15AC33010, 02.07.2026 | 1;Gelatine 10% + TG 5mg/mL 1;1;Time (oscillation) 1;1;600;105;17.5;37.0;634.1;4.367;0.00689;100.92;0.102;;204.64;;1062.0
Gelatine 10% + TG 5mg_mL 1.csv;Isothermic Test Gelatine | MU15AC33010, 02.07.2026 | 1;Gelatine 10% + TG 5mg/mL 1;1;Time (oscillation) 1;1;600;106;17.7;37.0;648.63;4.0426;0.00623;103.23;0.102;;209.26;;1072.0
Gelatine 10% + TG 5mg_mL 1.csv;Isothermic Test Gelatine | MU15AC33010, 02.07.2026 | 1;Gelatine 10% + TG 5mg/mL 1;1;Time (oscillation) 1;1;600;107;17.8;37.0;662.57;4.1725;0.0063;105.45;0.102;;213.84;;1082.0
Gelatine 10% + TG 5mg_mL 1.csv;Isothermic Test Gelatine | MU15AC33010, 02.07.2026 | 1;Gelatine 10% + TG 5mg/mL 1;1;Time (oscillation) 1;1;600;108;18.0;37.0;676.49;4.3151;0.00638;107.67;0.102;;218.41;;1092.0
Gelatine 10% + TG 5mg_mL 1.csv;Isothermic Test Gelatine | MU15AC33010, 02.07.2026 | 1;Gelatine 10% + TG 5mg/mL 1;1;Time (oscillation) 1;1;600;109;18.2;37.0;690.95;4.0327;0.00584;109.97;0.102;;223.03;;1102.0
Gelatine 10% + TG 5mg_mL 1.csv;Isothermic Test Gelatine | MU15AC33010, 02.07.2026 | 1;Gelatine 10% + TG 5mg/mL 1;1;Time (oscillation) 1;1;600;110;18.3;37.0;704.87;4.4901;0.00637;112.19;0.102;;227.71;;1112.0
Gelatine 10% + TG 5mg_mL 1.csv;Isothermic Test Gelatine | MU15AC33010, 02.07.2026 | 1;Gelatine 10% + TG 5mg/mL 1;1;Time (oscillation) 1;1;600;111;18.5;37.0;718.73;4.5266;0.0063;114.39;0.102;;232.34;;1122.0
Gelatine 10% + TG 5mg_mL 1.csv;Isothermic Test Gelatine | MU15AC33010, 02.07.2026 | 1;Gelatine 10% + TG 5mg/mL 1;1;Time (oscillation) 1;1;600;112;18.7;37.0;733.84;4.1662;0.00568;116.8;0.102;;236.95;;1132.0
Gelatine 10% + TG 5mg_mL 1.csv;Isothermic Test Gelatine | MU15AC33010, 02.07.2026 | 1;Gelatine 10% + TG 5mg/mL 1;1;Time (oscillation) 1;1;600;113;18.8;37.0;747.79;4.4353;0.00593;119.02;0.102;;241.76;;1142.0
Gelatine 10% + TG 5mg_mL 1.csv;Isothermic Test Gelatine | MU15AC33010, 02.07.2026 | 1;Gelatine 10% + TG 5mg/mL 1;1;Time (oscillation) 1;1;600;114;19.0;37.0;761.55;4.9641;0.00652;121.21;0.102;;246.43;;1152.0
Gelatine 10% + TG 5mg_mL 1.csv;Isothermic Test Gelatine | MU15AC33010, 02.07.2026 | 1;Gelatine 10% + TG 5mg/mL 1;1;Time (oscillation) 1;1;600;115;19.2;37.0;777.2;4.2773;0.0055;123.7;0.102;;251.04;;1162.0
Gelatine 10% + TG 5mg_mL 1.csv;Isothermic Test Gelatine | MU15AC33010, 02.07.2026 | 1;Gelatine 10% + TG 5mg/mL 1;1;Time (oscillation) 1;1;600;116;19.3;37.0;792.22;3.967;0.00501;126.09;0.102;;255.98;;1172.0
Gelatine 10% + TG 5mg_mL 1.csv;Isothermic Test Gelatine | MU15AC33010, 02.07.2026 | 1;Gelatine 10% + TG 5mg/mL 1;1;Time (oscillation) 1;1;600;117;19.5;37.0;806.49;4.1245;0.00511;128.36;0.102;;260.85;;1182.0
Gelatine 10% + TG 5mg_mL 1.csv;Isothermic Test Gelatine | MU15AC33010, 02.07.2026 | 1;Gelatine 10% + TG 5mg/mL 1;1;Time (oscillation) 1;1;600;118;19.7;37.0;821.7;3.9198;0.00477;130.78;0.102;;265.64;;1192.0
Gelatine 10% + TG 5mg_mL 1.csv;Isothermic Test Gelatine | MU15AC33010, 02.07.2026 | 1;Gelatine 10% + TG 5mg/mL 1;1;Time (oscillation) 1;1;600;119;19.8;37.0;835.1;4.4943;0.00538;132.91;0.102;;270.45;;1202.0
Gelatine 10% + TG 5mg_mL 1.csv;Isothermic Test Gelatine | MU15AC33010, 02.07.2026 | 1;Gelatine 10% + TG 5mg/mL 1;1;Time (oscillation) 1;1;600;120;20.0;37.0;851.18;3.9854;0.00468;135.47;0.102;;275.1;;1212.0
Gelatine 10% + TG 5mg_mL 1.csv;Isothermic Test Gelatine | MU15AC33010, 02.07.2026 | 1;Gelatine 10% + TG 5mg/mL 1;1;Time (oscillation) 1;1;600;121;20.2;37.0;865.87;4.0518;0.00468;137.81;0.102;;280.14;;1222.0
Gelatine 10% + TG 5mg_mL 1.csv;Isothermic Test Gelatine | MU15AC33010, 02.07.2026 | 1;Gelatine 10% + TG 5mg/mL 1;1;Time (oscillation) 1;1;600;122;20.3;37.0;881.19;3.9644;0.0045;140.25;0.102;;284.9;;1232.0
Gelatine 10% + TG 5mg_mL 1.csv;Isothermic Test Gelatine | MU15AC33010, 02.07.2026 | 1;Gelatine 10% + TG 5mg/mL 1;1;Time (oscillation) 1;1;600;123;20.5;37.0;895.17;4.5423;0.00507;142.47;0.102;;289.84;;1242.0
Gelatine 10% + TG 5mg_mL 1.csv;Isothermic Test Gelatine | MU15AC33010, 02.07.2026 | 1;Gelatine 10% + TG 5mg/mL 1;1;Time (oscillation) 1;1;600;124;20.7;37.0;909.8;4.6024;0.00506;144.8;0.102;;294.67;;1252.0
Gelatine 10% + TG 5mg_mL 1.csv;Isothermic Test Gelatine | MU15AC33010, 02.07.2026 | 1;Gelatine 10% + TG 5mg/mL 1;1;Time (oscillation) 1;1;600;125;20.8;37.0;926.14;3.9543;0.00427;147.4;0.102;;299.41;;1262.0
Gelatine 10% + TG 5mg_mL 1.csv;Isothermic Test Gelatine | MU15AC33010, 02.07.2026 | 1;Gelatine 10% + TG 5mg/mL 1;1;Time (oscillation) 1;1;600;126;21.0;37.0;939.18;5.2069;0.00554;149.48;0.102;;304.58;;1272.0
Gelatine 10% + TG 5mg_mL 1.csv;Isothermic Test Gelatine | MU15AC33010, 02.07.2026 | 1;Gelatine 10% + TG 5mg/mL 1;1;Time (oscillation) 1;1;600;127;21.2;37.0;955.41;4.4963;0.00471;152.06;0.102;;309.2;;1282.0
Gelatine 10% + TG 5mg_mL 1.csv;Isothermic Test Gelatine | MU15AC33010, 02.07.2026 | 1;Gelatine 10% + TG 5mg/mL 1;1;Time (oscillation) 1;1;600;128;21.3;37.0;971.15;3.9171;0.00403;154.56;0.102;;314.27;;1292.0
Gelatine 10% + TG 5mg_mL 1.csv;Isothermic Test Gelatine | MU15AC33010, 02.07.2026 | 1;Gelatine 10% + TG 5mg/mL 1;1;Time (oscillation) 1;1;600;129;21.5;37.0;986.83;4.0314;0.00409;157.06;0.102;;319.49;;1302.0
Gelatine 10% + TG 5mg_mL 1.csv;Isothermic Test Gelatine | MU15AC33010, 02.07.2026 | 1;Gelatine 10% + TG 5mg/mL 1;1;Time (oscillation) 1;1;600;130;21.7;37.0;1001.3;4.5985;0.00459;159.36;0.102;;324.5;;1312.0
Gelatine 10% + TG 5mg_mL 1.csv;Isothermic Test Gelatine | MU15AC33010, 02.07.2026 | 1;Gelatine 10% + TG 5mg/mL 1;1;Time (oscillation) 1;1;600;131;21.8;37.0;1017.0;3.9901;0.00392;161.86;0.102;;329.45;;1322.0
Gelatine 10% + TG 5mg_mL 1.csv;Isothermic Test Gelatine | MU15AC33010, 02.07.2026 | 1;Gelatine 10% + TG 5mg/mL 1;1;Time (oscillation) 1;1;600;132;22.0;37.0;1031.8;4.7801;0.00463;164.21;0.102;;334.46;;1332.0
Gelatine 10% + TG 5mg_mL 1.csv;Isothermic Test Gelatine | MU15AC33010, 02.07.2026 | 1;Gelatine 10% + TG 5mg/mL 1;1;Time (oscillation) 1;1;600;133;22.2;37.0;1047.3;4.6664;0.00446;166.69;0.102;;339.59;;1342.0
Gelatine 10% + TG 5mg_mL 1.csv;Isothermic Test Gelatine | MU15AC33010, 02.07.2026 | 1;Gelatine 10% + TG 5mg/mL 1;1;Time (oscillation) 1;1;600;134;22.3;37.0;1064.5;3.6474;0.00343;169.42;0.102;;344.64;;1352.0
Gelatine 10% + TG 5mg_mL 1.csv;Isothermic Test Gelatine | MU15AC33010, 02.07.2026 | 1;Gelatine 10% + TG 5mg/mL 1;1;Time (oscillation) 1;1;600;135;22.5;37.0;1079.4;3.6528;0.00338;171.79;0.102;;349.74;;1362.0
Gelatine 10% + TG 5mg_mL 1.csv;Isothermic Test Gelatine | MU15AC33010, 02.07.2026 | 1;Gelatine 10% + TG 5mg/mL 1;1;Time (oscillation) 1;1;600;136;22.7;37.0;1093.9;4.744;0.00434;174.1;0.102;;354.83;;1372.0
Gelatine 10% + TG 5mg_mL 1.csv;Isothermic Test Gelatine | MU15AC33010, 02.07.2026 | 1;Gelatine 10% + TG 5mg/mL 1;1;Time (oscillation) 1;1;600;137;22.8;37.0;1108.7;4.9907;0.0045;176.46;0.102;;359.81;;1382.0
Gelatine 10% + TG 5mg_mL 1.csv;Isothermic Test Gelatine | MU15AC33010, 02.07.2026 | 1;Gelatine 10% + TG 5mg/mL 1;1;Time (oscillation) 1;1;600;138;23.0;37.0;1125.6;4.2342;0.00376;179.15;0.102;;364.79;;1392.0
Gelatine 10% + TG 5mg_mL 1.csv;Isothermic Test Gelatine | MU15AC33010, 02.07.2026 | 1;Gelatine 10% + TG 5mg/mL 1;1;Time (oscillation) 1;1;600;139;23.2;37.0;1141.9;4.0946;0.00359;181.74;0.102;;370.25;;1402.0
Gelatine 10% + TG 5mg_mL 1.csv;Isothermic Test Gelatine | MU15AC33010, 02.07.2026 | 1;Gelatine 10% + TG 5mg/mL 1;1;Time (oscillation) 1;1;600;140;23.3;37.0;1156.3;4.6451;0.00402;184.02;0.102;;375.21;;1412.0
Gelatine 10% + TG 5mg_mL 1.csv;Isothermic Test Gelatine | MU15AC33010, 02.07.2026 | 1;Gelatine 10% + TG 5mg/mL 1;1;Time (oscillation) 1;1;600;141;23.5;37.0;1172.2;4.5833;0.00391;186.56;0.102;;380.28;;1422.0
Gelatine 10% + TG 5mg_mL 1.csv;Isothermic Test Gelatine | MU15AC33010, 02.07.2026 | 1;Gelatine 10% + TG 5mg/mL 1;1;Time (oscillation) 1;1;600;142;23.7;37.0;1189.2;3.7947;0.00319;189.26;0.102;;385.28;;1432.0
Gelatine 10% + TG 5mg_mL 1.csv;Isothermic Test Gelatine | MU15AC33010, 02.07.2026 | 1;Gelatine 10% + TG 5mg/mL 1;1;Time (oscillation) 1;1;600;143;23.8;37.0;1205.4;3.7111;0.00308;191.84;0.102;;390.71;;1442.0
Gelatine 10% + TG 5mg_mL 1.csv;Isothermic Test Gelatine | MU15AC33010, 02.07.2026 | 1;Gelatine 10% + TG 5mg/mL 1;1;Time (oscillation) 1;1;600;144;24.0;37.0;1221.1;3.9673;0.00325;194.35;0.102;;395.82;;1452.0
Gelatine 10% + TG 5mg_mL 1.csv;Isothermic Test Gelatine | MU15AC33010, 02.07.2026 | 1;Gelatine 10% + TG 5mg/mL 1;1;Time (oscillation) 1;1;600;145;24.2;37.0;1235.4;4.9714;0.00402;196.62;0.102;;401.22;;1462.0
Gelatine 10% + TG 5mg_mL 1.csv;Isothermic Test Gelatine | MU15AC33010, 02.07.2026 | 1;Gelatine 10% + TG 5mg/mL 1;1;Time (oscillation) 1;1;600;146;24.3;37.0;1252.7;4.2126;0.00336;199.37;0.102;;406.18;;1472.0
Gelatine 10% + TG 5mg_mL 1.csv;Isothermic Test Gelatine | MU15AC33010, 02.07.2026 | 1;Gelatine 10% + TG 5mg/mL 1;1;Time (oscillation) 1;1;600;147;24.5;37.0;1267.9;4.7846;0.00377;201.79;0.102;;411.68;;1482.0
Gelatine 10% + TG 5mg_mL 1.csv;Isothermic Test Gelatine | MU15AC33010, 02.07.2026 | 1;Gelatine 10% + TG 5mg/mL 1;1;Time (oscillation) 1;1;600;148;24.7;37.0;1283.2;5.3126;0.00414;204.23;0.102;;416.76;;1492.0
Gelatine 10% + TG 5mg_mL 1.csv;Isothermic Test Gelatine | MU15AC33010, 02.07.2026 | 1;Gelatine 10% + TG 5mg/mL 1;1;Time (oscillation) 1;1;600;149;24.8;37.0;1300.1;4.8028;0.00369;206.92;0.102;;421.96;;1502.0
Gelatine 10% + TG 5mg_mL 1.csv;Isothermic Test Gelatine | MU15AC33010, 02.07.2026 | 1;Gelatine 10% + TG 5mg/mL 1;1;Time (oscillation) 1;1;600;150;25.0;37.0;1315.3;5.1442;0.00391;209.35;0.102;;427.3;;1512.0
Gelatine 10% + TG 5mg_mL 1.csv;Isothermic Test Gelatine | MU15AC33010, 02.07.2026 | 1;Gelatine 10% + TG 5mg/mL 1;1;Time (oscillation) 1;1;600;151;25.2;37.0;1332.0;5.0784;0.00381;212.0;0.102;;432.54;;1522.0
Gelatine 10% + TG 5mg_mL 1.csv;Isothermic Test Gelatine | MU15AC33010, 02.07.2026 | 1;Gelatine 10% + TG 5mg/mL 1;1;Time (oscillation) 1;1;600;152;25.3;37.0;1349.6;4.0185;0.00298;214.8;0.102;;437.85;;1532.0
Gelatine 10% + TG 5mg_mL 1.csv;Isothermic Test Gelatine | MU15AC33010, 02.07.2026 | 1;Gelatine 10% + TG 5mg/mL 1;1;Time (oscillation) 1;1;600;153;25.5;37.0;1366.4;3.9337;0.00288;217.47;0.102;;443.3;;1542.0
Gelatine 10% + TG 5mg_mL 1.csv;Isothermic Test Gelatine | MU15AC33010, 02.07.2026 | 1;Gelatine 10% + TG 5mg/mL 1;1;Time (oscillation) 1;1;600;154;25.7;37.0;1379.4;5.7005;0.00413;219.54;0.102;;448.62;;1552.0
Gelatine 10% + TG 5mg_mL 1.csv;Isothermic Test Gelatine | MU15AC33010, 02.07.2026 | 1;Gelatine 10% + TG 5mg/mL 1;1;Time (oscillation) 1;1;600;155;25.8;37.0;1397.9;4.8845;0.00349;222.49;0.102;;453.73;;1562.0
Gelatine 10% + TG 5mg_mL 1.csv;Isothermic Test Gelatine | MU15AC33010, 02.07.2026 | 1;Gelatine 10% + TG 5mg/mL 1;1;Time (oscillation) 1;1;600;156;26.0;37.0;1415.5;3.9298;0.00278;225.29;0.102;;459.21;;1572.0
Gelatine 10% + TG 5mg_mL 1.csv;Isothermic Test Gelatine | MU15AC33010, 02.07.2026 | 1;Gelatine 10% + TG 5mg/mL 1;1;Time (oscillation) 1;1;600;157;26.2;37.0;1432.9;3.1385;0.00219;228.06;0.102;;464.87;;1582.0
Gelatine 10% + TG 5mg_mL 1.csv;Isothermic Test Gelatine | MU15AC33010, 02.07.2026 | 1;Gelatine 10% + TG 5mg/mL 1;1;Time (oscillation) 1;1;600;158;26.3;37.0;1445.4;5.9023;0.00408;230.04;0.102;;470.28;;1592.0
Gelatine 10% + TG 5mg_mL 1.csv;Isothermic Test Gelatine | MU15AC33010, 02.07.2026 | 1;Gelatine 10% + TG 5mg/mL 1;1;Time (oscillation) 1;1;600;159;26.5;37.0;1462.2;5.8157;0.00398;232.72;0.102;;475.16;;1602.0
Gelatine 10% + TG 5mg_mL 1.csv;Isothermic Test Gelatine | MU15AC33010, 02.07.2026 | 1;Gelatine 10% + TG 5mg/mL 1;1;Time (oscillation) 1;1;600;160;26.7;37.0;1480.9;4.6184;0.00312;235.7;0.102;;480.65;;1612.0
Gelatine 10% + TG 5mg_mL 1.csv;Isothermic Test Gelatine | MU15AC33010, 02.07.2026 | 1;Gelatine 10% + TG 5mg/mL 1;1;Time (oscillation) 1;1;600;161;26.8;37.0;1497.2;4.3611;0.00291;238.29;0.102;;486.37;;1622.0
Gelatine 10% + TG 5mg_mL 1.csv;Isothermic Test Gelatine | MU15AC33010, 02.07.2026 | 1;Gelatine 10% + TG 5mg/mL 1;1;Time (oscillation) 1;1;600;162;27.0;37.0;1514.1;4.4677;0.00295;240.98;0.102;;491.77;;1632.0
Gelatine 10% + TG 5mg_mL 1.csv;Isothermic Test Gelatine | MU15AC33010, 02.07.2026 | 1;Gelatine 10% + TG 5mg/mL 1;1;Time (oscillation) 1;1;600;163;27.2;37.0;1532.5;3.7523;0.00245;243.91;0.102;;497.28;;1642.0
Gelatine 10% + TG 5mg_mL 1.csv;Isothermic Test Gelatine | MU15AC33010, 02.07.2026 | 1;Gelatine 10% + TG 5mg/mL 1;1;Time (oscillation) 1;1;600;164;27.3;37.0;1549.0;3.761;0.00243;246.53;0.102;;503.04;;1652.0
Gelatine 10% + TG 5mg_mL 1.csv;Isothermic Test Gelatine | MU15AC33010, 02.07.2026 | 1;Gelatine 10% + TG 5mg/mL 1;1;Time (oscillation) 1;1;600;165;27.5;37.0;1562.7;5.8832;0.00376;248.71;0.102;;508.49;;1662.0
Gelatine 10% + TG 5mg_mL 1.csv;Isothermic Test Gelatine | MU15AC33010, 02.07.2026 | 1;Gelatine 10% + TG 5mg/mL 1;1;Time (oscillation) 1;1;600;166;27.7;37.0;1581.8;4.4218;0.0028;251.76;0.102;;513.65;;1672.0
Gelatine 10% + TG 5mg_mL 1.csv;Isothermic Test Gelatine | MU15AC33010, 02.07.2026 | 1;Gelatine 10% + TG 5mg/mL 1;1;Time (oscillation) 1;1;600;167;27.8;37.0;1597.3;5.6256;0.00352;254.21;0.102;;519.38;;1682.0
Gelatine 10% + TG 5mg_mL 1.csv;Isothermic Test Gelatine | MU15AC33010, 02.07.2026 | 1;Gelatine 10% + TG 5mg/mL 1;1;Time (oscillation) 1;1;600;168;28.0;37.0;1615.9;4.4459;0.00275;257.19;0.102;;524.76;;1692.0
Gelatine 10% + TG 5mg_mL 1.csv;Isothermic Test Gelatine | MU15AC33010, 02.07.2026 | 1;Gelatine 10% + TG 5mg/mL 1;1;Time (oscillation) 1;1;600;169;28.2;37.0;1631.6;5.5195;0.00338;259.67;0.102;;530.47;;1702.0
Gelatine 10% + TG 5mg_mL 1.csv;Isothermic Test Gelatine | MU15AC33010, 02.07.2026 | 1;Gelatine 10% + TG 5mg/mL 1;1;Time (oscillation) 1;1;600;170;28.3;37.0;1648.9;5.1862;0.00315;262.43;0.102;;536.11;;1712.0
Gelatine 10% + TG 5mg_mL 1.csv;Isothermic Test Gelatine | MU15AC33010, 02.07.2026 | 1;Gelatine 10% + TG 5mg/mL 1;1;Time (oscillation) 1;1;600;171;28.5;37.0;1667.6;4.0209;0.00241;265.4;0.102;;541.68;;1722.0
Gelatine 10% + TG 5mg_mL 1.csv;Isothermic Test Gelatine | MU15AC33010, 02.07.2026 | 1;Gelatine 10% + TG 5mg/mL 1;1;Time (oscillation) 1;1;600;172;28.7;37.0;1684.3;4.3168;0.00256;268.06;0.102;;547.22;;1732.0
Gelatine 10% + TG 5mg_mL 1.csv;Isothermic Test Gelatine | MU15AC33010, 02.07.2026 | 1;Gelatine 10% + TG 5mg/mL 1;1;Time (oscillation) 1;1;600;173;28.8;37.0;1700.1;4.9303;0.0029;270.58;0.102;;552.95;;1742.0
Gelatine 10% + TG 5mg_mL 1.csv;Isothermic Test Gelatine | MU15AC33010, 02.07.2026 | 1;Gelatine 10% + TG 5mg/mL 1;1;Time (oscillation) 1;1;600;174;29.0;37.0;1716.7;6.0561;0.00353;273.22;0.102;;558.38;;1752.0
Gelatine 10% + TG 5mg_mL 1.csv;Isothermic Test Gelatine | MU15AC33010, 02.07.2026 | 1;Gelatine 10% + TG 5mg/mL 1;1;Time (oscillation) 1;1;600;175;29.2;37.0;1735.3;4.8851;0.00282;276.18;0.102;;563.99;;1762.0
Gelatine 10% + TG 5mg_mL 1.csv;Isothermic Test Gelatine | MU15AC33010, 02.07.2026 | 1;Gelatine 10% + TG 5mg/mL 1;1;Time (oscillation) 1;1;600;176;29.3;37.0;1750.8;6.1838;0.00353;278.65;0.102;;569.66;;1772.0
Gelatine 10% + TG 5mg_mL 1.csv;Isothermic Test Gelatine | MU15AC33010, 02.07.2026 | 1;Gelatine 10% + TG 5mg/mL 1;1;Time (oscillation) 1;1;600;177;29.5;37.0;1769.7;5.1168;0.00289;281.66;0.102;;575.21;;1782.0
Gelatine 10% + TG 5mg_mL 1.csv;Isothermic Test Gelatine | MU15AC33010, 02.07.2026 | 1;Gelatine 10% + TG 5mg/mL 1;1;Time (oscillation) 1;1;600;178;29.7;37.0;1785.8;5.978;0.00335;284.23;0.102;;580.94;;1792.0
Gelatine 10% + TG 5mg_mL 1.csv;Isothermic Test Gelatine | MU15AC33010, 02.07.2026 | 1;Gelatine 10% + TG 5mg/mL 1;1;Time (oscillation) 1;1;600;179;29.8;37.0;1805.3;4.9532;0.00274;287.32;0.102;;586.56;;1802.0
Gelatine 10% + TG 5mg_mL 1.csv;Isothermic Test Gelatine | MU15AC33010, 02.07.2026 | 1;Gelatine 10% + TG 5mg/mL 1;1;Time (oscillation) 1;1;600;180;30.0;37.0;1822.2;4.8062;0.00264;290.01;0.102;;592.32;;1812.0
Gelatine 10% + TG 5mg_mL 1.csv;Isothermic Test Gelatine | MU15AC33010, 02.07.2026 | 1;Gelatine 10% + TG 5mg/mL 1;1;Time (oscillation) 1;1;600;181;30.2;37.0;1841.4;3.6499;0.00198;293.07;0.102;;598.23;;1822.0
Gelatine 10% + TG 5mg_mL 1.csv;Isothermic Test Gelatine | MU15AC33010, 02.07.2026 | 1;Gelatine 10% + TG 5mg/mL 1;1;Time (oscillation) 1;1;600;182;30.3;37.0;1858.0;4.6039;0.00248;295.71;0.102;;603.99;;1832.0
Gelatine 10% + TG 5mg_mL 1.csv;Isothermic Test Gelatine | MU15AC33010, 02.07.2026 | 1;Gelatine 10% + TG 5mg/mL 1;1;Time (oscillation) 1;1;600;183;30.5;37.0;1875.3;4.5327;0.00242;298.47;0.102;;609.61;;1842.0
Gelatine 10% + TG 5mg_mL 1.csv;Isothermic Test Gelatine | MU15AC33010, 02.07.2026 | 1;Gelatine 10% + TG 5mg/mL 1;1;Time (oscillation) 1;1;600;184;30.7;37.0;1891.8;5.6737;0.003;301.09;0.102;;615.48;;1852.0
Gelatine 10% + TG 5mg_mL 1.csv;Isothermic Test Gelatine | MU15AC33010, 02.07.2026 | 1;Gelatine 10% + TG 5mg/mL 1;1;Time (oscillation) 1;1;600;185;30.8;37.0;1909.8;5.3962;0.00283;303.95;0.102;;620.97;;1862.0
Gelatine 10% + TG 5mg_mL 1.csv;Isothermic Test Gelatine | MU15AC33010, 02.07.2026 | 1;Gelatine 10% + TG 5mg/mL 1;1;Time (oscillation) 1;1;600;186;31.0;37.0;1925.6;6.2321;0.00324;306.48;0.102;;626.92;;1872.0
Gelatine 10% + TG 5mg_mL 1.csv;Isothermic Test Gelatine | MU15AC33010, 02.07.2026 | 1;Gelatine 10% + TG 5mg/mL 1;1;Time (oscillation) 1;1;600;187;31.2;37.0;1943.1;6.4551;0.00332;309.26;0.102;;632.51;;1882.0
Gelatine 10% + TG 5mg_mL 1.csv;Isothermic Test Gelatine | MU15AC33010, 02.07.2026 | 1;Gelatine 10% + TG 5mg/mL 1;1;Time (oscillation) 1;1;600;188;31.3;37.0;1959.8;7.0485;0.0036;311.91;0.102;;638.21;;1892.0
Gelatine 10% + TG 5mg_mL 1.csv;Isothermic Test Gelatine | MU15AC33010, 02.07.2026 | 1;Gelatine 10% + TG 5mg/mL 1;1;Time (oscillation) 1;1;600;189;31.5;37.0;1981.6;4.4136;0.00223;315.38;0.102;;643.78;;1902.0
Gelatine 10% + TG 5mg_mL 1.csv;Isothermic Test Gelatine | MU15AC33010, 02.07.2026 | 1;Gelatine 10% + TG 5mg/mL 1;1;Time (oscillation) 1;1;600;190;31.7;37.0;1995.5;6.7862;0.0034;317.59;0.102;;649.94;;1912.0
Gelatine 10% + TG 5mg_mL 1.csv;Isothermic Test Gelatine | MU15AC33010, 02.07.2026 | 1;Gelatine 10% + TG 5mg/mL 1;1;Time (oscillation) 1;1;600;191;31.8;37.0;2017.0;4.158;0.00206;321.01;0.102;;655.48;;1922.0
Gelatine 10% + TG 5mg_mL 1.csv;Isothermic Test Gelatine | MU15AC33010, 02.07.2026 | 1;Gelatine 10% + TG 5mg/mL 1;1;Time (oscillation) 1;1;600;192;32.0;37.0;2031.3;6.5031;0.0032;323.29;0.102;;661.47;;1932.0
Gelatine 10% + TG 5mg_mL 1.csv;Isothermic Test Gelatine | MU15AC33010, 02.07.2026 | 1;Gelatine 10% + TG 5mg/mL 1;1;Time (oscillation) 1;1;600;193;32.2;37.0;2050.6;5.5612;0.00271;326.37;0.102;;667.05;;1942.0
