Repository: matou1604/fhnw

File: Rheology/Processed_Rheodata/Extracted_Rheodata.csv (part 2 of 3)
source_file;Project;Test;Result_index;Result;Interval;expected_points;Point No.;Time [min];Temperature [°C];Storage Modulus [Pa];Loss Modulus [Pa];Loss Factor [1];Complex Viscosity [Pa·s];Gap [mm];Normal Force [N];Torque [µN·m];Status;Test Time [s]
Gelatine 10% + TG 5mg_mL 1.csv;Isothermic Test Gelatine | MU15AC33010, 02.07.2026 | 1;Gelatine 10% + TG 5mg/mL 1;1;Time (oscillation) 1;1;600;194;32.3;37.0;2067.8;5.7661;0.00279;329.11;0.102;;672.97;;1952.0
Gelatine 10% + TG 5mg_mL 1.csv;Isothermic Test Gelatine | MU15AC33010, 02.07.2026 | 1;Gelatine 10% + TG 5mg/mL 1;1;Time (oscillation) 1;1;600;195;32.5;37.0;2086.6;5.4267;0.0026;332.09;0.102;;678.63;;1962.0
Gelatine 10% + TG 5mg_mL 1.csv;Isothermic Test Gelatine | MU15AC33010, 02.07.2026 | 1;Gelatine 10% + TG 5mg/mL 1;1;Time (oscillation) 1;1;600;196;32.7;37.0;2102.4;6.6143;0.00315;334.61;0.102;;684.72;;1972.0
Gelatine 10% + TG 5mg_mL 1.csv;Isothermic Test Gelatine | MU15AC33010, 02.07.2026 | 1;Gelatine 10% + TG 5mg/mL 1;1;Time (oscillation) 1;1;600;197;32.8;37.0;2122.4;4.7501;0.00224;337.79;0.102;;690.5;;1982.0
Gelatine 10% + TG 5mg_mL 1.csv;Isothermic Test Gelatine | MU15AC33010, 02.07.2026 | 1;Gelatine 10% + TG 5mg/mL 1;1;Time (oscillation) 1;1;600;198;33.0;37.0;2137.1;6.8312;0.0032;340.14;0.102;;696.35;;1992.0
Gelatine 10% + TG 5mg_mL 1.csv;Isothermic Test Gelatine | MU15AC33010, 02.07.2026 | 1;Gelatine 10% + TG 5mg/mL 1;1;Time (oscillation) 1;1;600;199;33.2;37.0;2158.8;4.2035;0.00195;343.59;0.102;;701.92;;2002.0
Gelatine 10% + TG 5mg_mL 1.csv;Isothermic Test Gelatine | MU15AC33010, 02.07.2026 | 1;Gelatine 10% + TG 5mg/mL 1;1;Time (oscillation) 1;1;600;200;33.3;37.0;2173.4;6.0584;0.00279;345.92;0.102;;707.79;;2012.0
Gelatine 10% + TG 5mg_mL 1.csv;Isothermic Test Gelatine | MU15AC33010, 02.07.2026 | 1;Gelatine 10% + TG 5mg/mL 1;1;Time (oscillation) 1;1;600;201;33.5;37.0;2191.9;5.7668;0.00263;348.86;0.102;;713.54;;2022.0
Gelatine 10% + TG 5mg_mL 1.csv;Isothermic Test Gelatine | MU15AC33010, 02.07.2026 | 1;Gelatine 10% + TG 5mg/mL 1;1;Time (oscillation) 1;1;600;202;33.7;37.0;2209.8;5.6077;0.00254;351.7;0.102;;719.43;;2032.0
Gelatine 10% + TG 5mg_mL 1.csv;Isothermic Test Gelatine | MU15AC33010, 02.07.2026 | 1;Gelatine 10% + TG 5mg/mL 1;1;Time (oscillation) 1;1;600;203;33.8;37.0;2227.5;5.578;0.0025;354.53;0.102;;725.36;;2042.0
Gelatine 10% + TG 5mg_mL 1.csv;Isothermic Test Gelatine | MU15AC33010, 02.07.2026 | 1;Gelatine 10% + TG 5mg/mL 1;1;Time (oscillation) 1;1;600;204;34.0;37.0;2246.0;5.5827;0.00249;357.47;0.102;;730.96;;2052.0
Gelatine 10% + TG 5mg_mL 1.csv;Isothermic Test Gelatine | MU15AC33010, 02.07.2026 | 1;Gelatine 10% + TG 5mg/mL 1;1;Time (oscillation) 1;1;600;205;34.2;37.0;2261.4;7.0695;0.00313;359.92;0.102;;736.72;;2062.0
Gelatine 10% + TG 5mg_mL 1.csv;Isothermic Test Gelatine | MU15AC33010, 02.07.2026 | 1;Gelatine 10% + TG 5mg/mL 1;1;Time (oscillation) 1;1;600;206;34.3;37.0;2282.2;5.5305;0.00242;363.22;0.102;;742.55;;2072.0
Gelatine 10% + TG 5mg_mL 1.csv;Isothermic Test Gelatine | MU15AC33010, 02.07.2026 | 1;Gelatine 10% + TG 5mg/mL 1;1;Time (oscillation) 1;1;600;207;34.5;37.0;2299.0;5.3988;0.00235;365.9;0.102;;748.25;;2082.0
Gelatine 10% + TG 5mg_mL 1.csv;Isothermic Test Gelatine | MU15AC33010, 02.07.2026 | 1;Gelatine 10% + TG 5mg/mL 1;1;Time (oscillation) 1;1;600;208;34.7;37.0;2313.9;6.989;0.00302;368.28;0.102;;753.9;;2092.0
Gelatine 10% + TG 5mg_mL 1.csv;Isothermic Test Gelatine | MU15AC33010, 02.07.2026 | 1;Gelatine 10% + TG 5mg/mL 1;1;Time (oscillation) 1;1;600;209;34.8;37.0;2330.9;7.1907;0.00308;370.97;0.102;;759.52;;2102.0
Gelatine 10% + TG 5mg_mL 1.csv;Isothermic Test Gelatine | MU15AC33010, 02.07.2026 | 1;Gelatine 10% + TG 5mg/mL 1;1;Time (oscillation) 1;1;600;210;35.0;37.0;2351.5;5.0308;0.00214;374.25;0.102;;764.94;;2112.0
Gelatine 10% + TG 5mg_mL 1.csv;Isothermic Test Gelatine | MU15AC33010, 02.07.2026 | 1;Gelatine 10% + TG 5mg/mL 1;1;Time (oscillation) 1;1;600;211;35.2;37.0;2366.9;6.4057;0.00271;376.7;0.102;;771.11;;2122.0
Gelatine 10% + TG 5mg_mL 1.csv;Isothermic Test Gelatine | MU15AC33010, 02.07.2026 | 1;Gelatine 10% + TG 5mg/mL 1;1;Time (oscillation) 1;1;600;212;35.3;37.0;2385.5;5.8723;0.00246;379.66;0.102;;776.75;;2132.0
Gelatine 10% + TG 5mg_mL 1.csv;Isothermic Test Gelatine | MU15AC33010, 02.07.2026 | 1;Gelatine 10% + TG 5mg/mL 1;1;Time (oscillation) 1;1;600;213;35.5;37.0;2402.0;6.4106;0.00267;382.3;0.102;;782.39;;2142.0
Gelatine 10% + TG 5mg_mL 1.csv;Isothermic Test Gelatine | MU15AC33010, 02.07.2026 | 1;Gelatine 10% + TG 5mg/mL 1;1;Time (oscillation) 1;1;600;214;35.7;37.0;2420.7;5.167;0.00213;385.27;0.102;;788.25;;2152.0
Gelatine 10% + TG 5mg_mL 1.csv;Isothermic Test Gelatine | MU15AC33010, 02.07.2026 | 1;Gelatine 10% + TG 5mg/mL 1;1;Time (oscillation) 1;1;600;215;35.8;37.0;2436.6;6.2168;0.00255;387.79;0.102;;793.86;;2162.0
Gelatine 10% + TG 5mg_mL 1.csv;Isothermic Test Gelatine | MU15AC33010, 02.07.2026 | 1;Gelatine 10% + TG 5mg/mL 1;1;Time (oscillation) 1;1;600;216;36.0;37.0;2455.6;5.2059;0.00212;390.82;0.102;;799.57;;2172.0
Gelatine 10% + TG 5mg_mL 1.csv;Isothermic Test Gelatine | MU15AC33010, 02.07.2026 | 1;Gelatine 10% + TG 5mg/mL 1;1;Time (oscillation) 1;1;600;217;36.2;37.0;2471.0;6.8626;0.00278;393.27;0.102;;805.61;;2182.0
Gelatine 10% + TG 5mg_mL 1.csv;Isothermic Test Gelatine | MU15AC33010, 02.07.2026 | 1;Gelatine 10% + TG 5mg/mL 1;1;Time (oscillation) 1;1;600;218;36.3;37.0;2488.0;6.7001;0.00269;395.98;0.102;;810.85;;2192.0
Gelatine 10% + TG 5mg_mL 1.csv;Isothermic Test Gelatine | MU15AC33010, 02.07.2026 | 1;Gelatine 10% + TG 5mg/mL 1;1;Time (oscillation) 1;1;600;219;36.5;37.0;2506.1;6.3982;0.00255;398.86;0.102;;816.37;;2202.0
Gelatine 10% + TG 5mg_mL 1.csv;Isothermic Test Gelatine | MU15AC33010, 02.07.2026 | 1;Gelatine 10% + TG 5mg/mL 1;1;Time (oscillation) 1;1;600;220;36.7;37.0;2523.8;5.8228;0.00231;401.68;0.102;;821.94;;2212.0
Gelatine 10% + TG 5mg_mL 1.csv;Isothermic Test Gelatine | MU15AC33010, 02.07.2026 | 1;Gelatine 10% + TG 5mg/mL 1;1;Time (oscillation) 1;1;600;221;36.8;37.0;2539.9;5.981;0.00235;404.25;0.102;;827.65;;2222.0
Gelatine 10% + TG 5mg_mL 1.csv;Isothermic Test Gelatine | MU15AC33010, 02.07.2026 | 1;Gelatine 10% + TG 5mg/mL 1;1;Time (oscillation) 1;1;600;222;37.0;37.0;2558.2;5.7957;0.00227;407.15;0.102;;833.09;;2232.0
Gelatine 10% + TG 5mg_mL 1.csv;Isothermic Test Gelatine | MU15AC33010, 02.07.2026 | 1;Gelatine 10% + TG 5mg/mL 1;1;Time (oscillation) 1;1;600;223;37.2;37.0;2576.3;5.2965;0.00206;410.03;0.102;;838.83;;2242.0
Gelatine 10% + TG 5mg_mL 1.csv;Isothermic Test Gelatine | MU15AC33010, 02.07.2026 | 1;Gelatine 10% + TG 5mg/mL 1;1;Time (oscillation) 1;1;600;224;37.3;37.0;2590.0;7.5934;0.00293;412.22;0.102;;844.77;;2252.0
Gelatine 10% + TG 5mg_mL 1.csv;Isothermic Test Gelatine | MU15AC33010, 02.07.2026 | 1;Gelatine 10% + TG 5mg/mL 1;1;Time (oscillation) 1;1;600;225;37.5;37.0;2610.4;5.95;0.00228;415.45;0.102;;850.01;;2262.0
Gelatine 10% + TG 5mg_mL 1.csv;Isothermic Test Gelatine | MU15AC33010, 02.07.2026 | 1;Gelatine 10% + TG 5mg/mL 1;1;Time (oscillation) 1;1;600;226;37.7;37.0;2629.4;4.9544;0.00188;418.49;0.102;;855.94;;2272.0
Gelatine 10% + TG 5mg_mL 1.csv;Isothermic Test Gelatine | MU15AC33010, 02.07.2026 | 1;Gelatine 10% + TG 5mg/mL 1;1;Time (oscillation) 1;1;600;227;37.8;37.0;2642.5;6.6141;0.0025;420.57;0.102;;861.67;;2282.0
Gelatine 10% + TG 5mg_mL 1.csv;Isothermic Test Gelatine | MU15AC33010, 02.07.2026 | 1;Gelatine 10% + TG 5mg/mL 1;1;Time (oscillation) 1;1;600;228;38.0;37.0;2660.4;5.3215;0.002;423.42;0.102;;866.53;;2292.0
Gelatine 10% + TG 5mg_mL 1.csv;Isothermic Test Gelatine | MU15AC33010, 02.07.2026 | 1;Gelatine 10% + TG 5mg/mL 1;1;Time (oscillation) 1;1;600;229;38.2;37.0;2675.1;6.6297;0.00248;425.76;0.102;;872.16;;2302.0
Gelatine 10% + TG 5mg_mL 1.csv;Isothermic Test Gelatine | MU15AC33010, 02.07.2026 | 1;Gelatine 10% + TG 5mg/mL 1;1;Time (oscillation) 1;1;600;230;38.3;37.0;2690.7;7.2968;0.00271;428.23;0.102;;877.44;;2312.0
Gelatine 10% + TG 5mg_mL 1.csv;Isothermic Test Gelatine | MU15AC33010, 02.07.2026 | 1;Gelatine 10% + TG 5mg/mL 1;1;Time (oscillation) 1;1;600;231;38.5;37.0;2708.7;7.2848;0.00269;431.1;0.102;;882.99;;2322.0
Gelatine 10% + TG 5mg_mL 1.csv;Isothermic Test Gelatine | MU15AC33010, 02.07.2026 | 1;Gelatine 10% + TG 5mg/mL 1;1;Time (oscillation) 1;1;600;232;38.7;37.0;2728.2;6.2165;0.00228;434.21;0.102;;888.52;;2332.0
Gelatine 10% + TG 5mg_mL 1.csv;Isothermic Test Gelatine | MU15AC33010, 02.07.2026 | 1;Gelatine 10% + TG 5mg/mL 1;1;Time (oscillation) 1;1;600;233;38.8;37.0;2743.1;7.3365;0.00267;436.58;0.102;;894.45;;2342.0
Gelatine 10% + TG 5mg_mL 1.csv;Isothermic Test Gelatine | MU15AC33010, 02.07.2026 | 1;Gelatine 10% + TG 5mg/mL 1;1;Time (oscillation) 1;1;600;234;39.0;37.0;2759.2;7.3723;0.00267;439.15;0.102;;899.64;;2352.0
Gelatine 10% + TG 5mg_mL 1.csv;Isothermic Test Gelatine | MU15AC33010, 02.07.2026 | 1;Gelatine 10% + TG 5mg/mL 1;1;Time (oscillation) 1;1;600;235;39.2;37.0;2779.9;5.5028;0.00198;442.43;0.102;;904.88;;2362.0
Gelatine 10% + TG 5mg_mL 1.csv;Isothermic Test Gelatine | MU15AC33010, 02.07.2026 | 1;Gelatine 10% + TG 5mg/mL 1;1;Time (oscillation) 1;1;600;236;39.3;37.0;2796.7;4.6505;0.00166;445.11;0.102;;910.79;;2372.0
Gelatine 10% + TG 5mg_mL 1.csv;Isothermic Test Gelatine | MU15AC33010, 02.07.2026 | 1;Gelatine 10% + TG 5mg/mL 1;1;Time (oscillation) 1;1;600;237;39.5;37.0;2812.2;5.805;0.00206;447.58;0.102;;916.6;;2382.0
Gelatine 10% + TG 5mg_mL 1.csv;Isothermic Test Gelatine | MU15AC33010, 02.07.2026 | 1;Gelatine 10% + TG 5mg/mL 1;1;Time (oscillation) 1;1;600;238;39.7;37.0;2829.4;6.0659;0.00214;450.32;0.102;;922.02;;2392.0
Gelatine 10% + TG 5mg_mL 1.csv;Isothermic Test Gelatine | MU15AC33010, 02.07.2026 | 1;Gelatine 10% + TG 5mg/mL 1;1;Time (oscillation) 1;1;600;239;39.8;37.0;2846.1;6.5547;0.0023;452.97;0.102;;927.63;;2402.0
Gelatine 10% + TG 5mg_mL 1.csv;Isothermic Test Gelatine | MU15AC33010, 02.07.2026 | 1;Gelatine 10% + TG 5mg/mL 1;1;Time (oscillation) 1;1;600;240;40.0;37.0;2861.9;7.3269;0.00256;455.48;0.102;;933.07;;2412.0
Gelatine 10% + TG 5mg_mL 1.csv;Isothermic Test Gelatine | MU15AC33010, 02.07.2026 | 1;Gelatine 10% + TG 5mg/mL 1;1;Time (oscillation) 1;1;600;241;40.2;37.0;2881.8;5.4147;0.00188;458.65;0.102;;938.89;;2422.0
Gelatine 10% + TG 5mg_mL 1.csv;Isothermic Test Gelatine | MU15AC33010, 02.07.2026 | 1;Gelatine 10% + TG 5mg/mL 1;1;Time (oscillation) 1;1;600;242;40.3;37.0;2897.2;6.1492;0.00212;461.1;0.102;;944.43;;2432.0
Gelatine 10% + TG 5mg_mL 1.csv;Isothermic Test Gelatine | MU15AC33010, 02.07.2026 | 1;Gelatine 10% + TG 5mg/mL 1;1;Time (oscillation) 1;1;600;243;40.5;37.0;2912.7;7.3803;0.00253;463.58;0.102;;949.81;;2442.0
Gelatine 10% + TG 5mg_mL 1.csv;Isothermic Test Gelatine | MU15AC33010, 02.07.2026 | 1;Gelatine 10% + TG 5mg/mL 1;1;Time (oscillation) 1;1;600;244;40.7;37.0;2923.8;8.2242;0.00281;465.34;0.102;;955.34;;2452.0
Gelatine 10% + TG 5mg_mL 1.csv;Isothermic Test Gelatine | MU15AC33010, 02.07.2026 | 1;Gelatine 10% + TG 5mg/mL 1;1;Time (oscillation) 1;1;600;245;40.8;37.0;2941.0;7.0425;0.00239;468.07;0.102;;958.86;;2462.0
Gelatine 10% + TG 5mg_mL 1.csv;Isothermic Test Gelatine | MU15AC33010, 02.07.2026 | 1;Gelatine 10% + TG 5mg/mL 1;1;Time (oscillation) 1;1;600;246;41.0;37.0;2959.3;6.1428;0.00208;470.99;0.102;;964.49;;2472.0
Gelatine 10% + TG 5mg_mL 1.csv;Isothermic Test Gelatine | MU15AC33010, 02.07.2026 | 1;Gelatine 10% + TG 5mg/mL 1;1;Time (oscillation) 1;1;600;247;41.2;37.0;2974.9;6.8136;0.00229;473.47;0.102;;969.95;;2482.0
Gelatine 10% + TG 5mg_mL 1.csv;Isothermic Test Gelatine | MU15AC33010, 02.07.2026 | 1;Gelatine 10% + TG 5mg/mL 1;1;Time (oscillation) 1;1;600;248;41.3;37.0;2993.1;6.2405;0.00208;476.37;0.102;;975.35;;2492.0
Gelatine 10% + TG 5mg_mL 1.csv;Isothermic Test Gelatine | MU15AC33010, 02.07.2026 | 1;Gelatine 10% + TG 5mg/mL 1;1;Time (oscillation) 1;1;600;249;41.5;37.0;3007.1;7.1864;0.00239;478.6;0.102;;980.98;;2502.0
Gelatine 10% + TG 5mg_mL 1.csv;Isothermic Test Gelatine | MU15AC33010, 02.07.2026 | 1;Gelatine 10% + TG 5mg/mL 1;1;Time (oscillation) 1;1;600;250;41.7;37.0;3029.1;4.3152;0.00142;482.09;0.102;;986.2;;2512.0
Gelatine 10% + TG 5mg_mL 1.csv;Isothermic Test Gelatine | MU15AC33010, 02.07.2026 | 1;Gelatine 10% + TG 5mg/mL 1;1;Time (oscillation) 1;1;600;251;41.8;37.0;3038.2;6.6193;0.00218;483.55;0.102;;991.66;;2522.0
Gelatine 10% + TG 5mg_mL 1.csv;Isothermic Test Gelatine | MU15AC33010, 02.07.2026 | 1;Gelatine 10% + TG 5mg/mL 1;1;Time (oscillation) 1;1;600;252;42.0;37.0;3053.0;6.8565;0.00225;485.9;0.102;;995.78;;2532.0
Gelatine 10% + TG 5mg_mL 1.csv;Isothermic Test Gelatine | MU15AC33010, 02.07.2026 | 1;Gelatine 10% + TG 5mg/mL 1;1;Time (oscillation) 1;1;600;253;42.2;37.0;3067.0;8.3442;0.00272;488.12;0.102;;1000.7;;2542.0
Gelatine 10% + TG 5mg_mL 1.csv;Isothermic Test Gelatine | MU15AC33010, 02.07.2026 | 1;Gelatine 10% + TG 5mg/mL 1;1;Time (oscillation) 1;1;600;254;42.3;37.0;3082.6;8.5072;0.00276;490.61;0.102;;1005.8;;2552.0
Gelatine 10% + TG 5mg_mL 1.csv;Isothermic Test Gelatine | MU15AC33010, 02.07.2026 | 1;Gelatine 10% + TG 5mg/mL 1;1;Time (oscillation) 1;1;600;255;42.5;37.0;3099.3;8.6882;0.0028;493.28;0.102;;1011.0;;2562.0
Gelatine 10% + TG 5mg_mL 1.csv;Isothermic Test Gelatine | MU15AC33010, 02.07.2026 | 1;Gelatine 10% + TG 5mg/mL 1;1;Time (oscillation) 1;1;600;256;42.7;37.0;3118.4;6.8883;0.00221;496.32;0.102;;1016.6;;2572.0
Gelatine 10% + TG 5mg_mL 1.csv;Isothermic Test Gelatine | MU15AC33010, 02.07.2026 | 1;Gelatine 10% + TG 5mg/mL 1;1;Time (oscillation) 1;1;600;257;42.8;37.0;3135.8;6.1205;0.00195;499.08;0.102;;1022.2;;2582.0
Gelatine 10% + TG 5mg_mL 1.csv;Isothermic Test Gelatine | MU15AC33010, 02.07.2026 | 1;Gelatine 10% + TG 5mg/mL 1;1;Time (oscillation) 1;1;600;258;43.0;37.0;3151.4;6.6457;0.00211;501.56;0.102;;1027.7;;2592.0
Gelatine 10% + TG 5mg_mL 1.csv;Isothermic Test Gelatine | MU15AC33010, 02.07.2026 | 1;Gelatine 10% + TG 5mg/mL 1;1;Time (oscillation) 1;1;600;259;43.2;37.0;3168.9;6.097;0.00192;504.34;0.102;;1032.9;;2602.0
Gelatine 10% + TG 5mg_mL 1.csv;Isothermic Test Gelatine | MU15AC33010, 02.07.2026 | 1;Gelatine 10% + TG 5mg/mL 1;1;Time (oscillation) 1;1;600;260;43.3;37.0;3184.9;6.6589;0.00209;506.89;0.102;;1038.3;;2612.0
Gelatine 10% + TG 5mg_mL 1.csv;Isothermic Test Gelatine | MU15AC33010, 02.07.2026 | 1;Gelatine 10% + TG 5mg/mL 1;1;Time (oscillation) 1;1;600;261;43.5;37.0;3197.1;9.2672;0.0029;508.83;0.102;;1043.6;;2622.0
Gelatine 10% + TG 5mg_mL 1.csv;Isothermic Test Gelatine | MU15AC33010, 02.07.2026 | 1;Gelatine 10% + TG 5mg/mL 1;1;Time (oscillation) 1;1;600;262;43.7;37.0;3220.9;5.686;0.00177;512.63;0.102;;1048.7;;2632.0
Gelatine 10% + TG 5mg_mL 1.csv;Isothermic Test Gelatine | MU15AC33010, 02.07.2026 | 1;Gelatine 10% + TG 5mg/mL 1;1;Time (oscillation) 1;1;600;263;43.8;37.0;3231.5;8.3579;0.00259;514.31;0.102;;1054.8;;2642.0
Gelatine 10% + TG 5mg_mL 1.csv;Isothermic Test Gelatine | MU15AC33010, 02.07.2026 | 1;Gelatine 10% + TG 5mg/mL 1;1;Time (oscillation) 1;1;600;264;44.0;37.0;3245.3;11.051;0.00341;516.5;0.102;;1059.7;;2652.0
Gelatine 10% + TG 5mg_mL 1.csv;Isothermic Test Gelatine | MU15AC33010, 02.07.2026 | 1;Gelatine 10% + TG 5mg/mL 1;1;Time (oscillation) 1;1;600;265;44.2;37.0;3267.2;7.4821;0.00229;519.99;0.102;;1064.9;;2662.0
Gelatine 10% + TG 5mg_mL 1.csv;Isothermic Test Gelatine | MU15AC33010, 02.07.2026 | 1;Gelatine 10% + TG 5mg/mL 1;1;Time (oscillation) 1;1;600;266;44.3;37.0;3286.4;5.0837;0.00155;523.05;0.102;;1070.5;;2672.0
Gelatine 10% + TG 5mg_mL 1.csv;Isothermic Test Gelatine | MU15AC33010, 02.07.2026 | 1;Gelatine 10% + TG 5mg/mL 1;1;Time (oscillation) 1;1;600;267;44.5;37.0;3296.3;9.8667;0.00299;524.63;0.102;;1076.1;;2682.0
Gelatine 10% + TG 5mg_mL 1.csv;Isothermic Test Gelatine | MU15AC33010, 02.07.2026 | 1;Gelatine 10% + TG 5mg/mL 1;1;Time (oscillation) 1;1;600;268;44.7;37.0;3318.4;6.2905;0.0019;528.14;0.102;;1081.2;;2692.0
Gelatine 10% + TG 5mg_mL 1.csv;Isothermic Test Gelatine | MU15AC33010, 02.07.2026 | 1;Gelatine 10% + TG 5mg/mL 1;1;Time (oscillation) 1;1;600;269;44.8;37.0;3329.2;9.1402;0.00275;529.86;0.102;;1086.7;;2702.0
Gelatine 10% + TG 5mg_mL 1.csv;Isothermic Test Gelatine | MU15AC33010, 02.07.2026 | 1;Gelatine 10% + TG 5mg/mL 1;1;Time (oscillation) 1;1;600;270;45.0;37.0;3345.9;9.5725;0.00286;532.52;0.102;;1091.7;;2712.0
Gelatine 10% + TG 5mg_mL 1.csv;Isothermic Test Gelatine | MU15AC33010, 02.07.2026 | 1;Gelatine 10% + TG 5mg/mL 1;1;Time (oscillation) 1;1;600;271;45.2;37.0;3365.8;7.0107;0.00208;535.69;0.102;;1096.9;;2722.0
Gelatine 10% + TG 5mg_mL 1.csv;Isothermic Test Gelatine | MU15AC33010, 02.07.2026 | 1;Gelatine 10% + TG 5mg/mL 1;1;Time (oscillation) 1;1;600;272;45.3;37.0;3379.7;8.3006;0.00246;537.89;0.102;;1102.7;;2732.0
Gelatine 10% + TG 5mg_mL 1.csv;Isothermic Test Gelatine | MU15AC33010, 02.07.2026 | 1;Gelatine 10% + TG 5mg/mL 1;1;Time (oscillation) 1;1;600;273;45.5;37.0;3393.7;10.187;0.003;540.13;0.102;;1108.0;;2742.0
Gelatine 10% + TG 5mg_mL 1.csv;Isothermic Test Gelatine | MU15AC33010, 02.07.2026 | 1;Gelatine 10% + TG 5mg/mL 1;1;Time (oscillation) 1;1;600;274;45.7;37.0;3415.4;6.7473;0.00198;543.57;0.102;;1113.2;;2752.0
Gelatine 10% + TG 5mg_mL 1.csv;Isothermic Test Gelatine | MU15AC33010, 02.07.2026 | 1;Gelatine 10% + TG 5mg/mL 1;1;Time (oscillation) 1;1;600;275;45.8;37.0;3430.1;7.5612;0.0022;545.92;0.102;;1118.9;;2762.0
Gelatine 10% + TG 5mg_mL 1.csv;Isothermic Test Gelatine | MU15AC33010, 02.07.2026 | 1;Gelatine 10% + TG 5mg/mL 1;1;Time (oscillation) 1;1;600;276;46.0;37.0;3445.6;8.8515;0.00257;548.39;0.102;;1124.6;;2772.0
Gelatine 10% + TG 5mg_mL 1.csv;Isothermic Test Gelatine | MU15AC33010, 02.07.2026 | 1;Gelatine 10% + TG 5mg/mL 1;1;Time (oscillation) 1;1;600;277;46.2;37.0;3457.5;9.4425;0.00273;550.27;0.102;;1129.2;;2782.0
Gelatine 10% + TG 5mg_mL 1.csv;Isothermic Test Gelatine | MU15AC33010, 02.07.2026 | 1;Gelatine 10% + TG 5mg/mL 1;1;Time (oscillation) 1;1;600;278;46.3;37.0;3472.8;9.9313;0.00286;552.71;0.102;;1133.7;;2792.0
Gelatine 10% + TG 5mg_mL 1.csv;Isothermic Test Gelatine | MU15AC33010, 02.07.2026 | 1;Gelatine 10% + TG 5mg/mL 1;1;Time (oscillation) 1;1;600;279;46.5;37.0;3490.9;9.1332;0.00262;555.59;0.102;;1138.8;;2802.0
Gelatine 10% + TG 5mg_mL 1.csv;Isothermic Test Gelatine | MU15AC33010, 02.07.2026 | 1;Gelatine 10% + TG 5mg/mL 1;1;Time (oscillation) 1;1;600;280;46.7;37.0;3507.4;8.592;0.00245;558.23;0.102;;1144.3;;2812.0
Gelatine 10% + TG 5mg_mL 1.csv;Isothermic Test Gelatine | MU15AC33010, 02.07.2026 | 1;Gelatine 10% + TG 5mg/mL 1;1;Time (oscillation) 1;1;600;281;46.8;37.0;3523.0;8.7459;0.00248;560.71;0.102;;1149.5;;2822.0
Gelatine 10% + TG 5mg_mL 1.csv;Isothermic Test Gelatine | MU15AC33010, 02.07.2026 | 1;Gelatine 10% + TG 5mg/mL 1;1;Time (oscillation) 1;1;600;282;47.0;37.0;3505.9;10.095;0.00288;557.99;0.102;;1154.2;;2832.0
Gelatine 10% + TG 5mg_mL 1.csv;Isothermic Test Gelatine | MU15AC33010, 02.07.2026 | 1;Gelatine 10% + TG 5mg/mL 1;1;Time (oscillation) 1;1;600;283;47.2;37.0;3523.8;7.3246;0.00208;560.84;0.102;;1148.2;;2842.0
Gelatine 10% + TG 5mg_mL 1.csv;Isothermic Test Gelatine | MU15AC33010, 02.07.2026 | 1;Gelatine 10% + TG 5mg/mL 1;1;Time (oscillation) 1;1;600;284;47.3;37.0;3536.3;7.4405;0.0021;562.82;0.102;;1154.3;;2852.0
Gelatine 10% + TG 5mg_mL 1.csv;Isothermic Test Gelatine | MU15AC33010, 02.07.2026 | 1;Gelatine 10% + TG 5mg/mL 1;1;Time (oscillation) 1;1;600;285;47.5;37.0;3544.6;10.326;0.00291;564.15;0.102;;1158.4;;2862.0
Gelatine 10% + TG 5mg_mL 1.csv;Isothermic Test Gelatine | MU15AC33010, 02.07.2026 | 1;Gelatine 10% + TG 5mg/mL 1;1;Time (oscillation) 1;1;600;286;47.7;37.0;3561.6;9.7454;0.00274;566.85;0.102;;1162.3;;2872.0
Gelatine 10% + TG 5mg_mL 1.csv;Isothermic Test Gelatine | MU15AC33010, 02.07.2026 | 1;Gelatine 10% + TG 5mg/mL 1;1;Time (oscillation) 1;1;600;287;47.8;37.0;3583.9;4.6903;0.00131;570.4;0.102;;1167.7;;2882.0
Gelatine 10% + TG 5mg_mL 1.csv;Isothermic Test Gelatine | MU15AC33010, 02.07.2026 | 1;Gelatine 10% + TG 5mg/mL 1;1;Time (oscillation) 1;1;600;288;48.0;37.0;3593.5;9.1189;0.00254;571.93;0.102;;1173.3;;2892.0
Gelatine 10% + TG 5mg_mL 1.csv;Isothermic Test Gelatine | MU15AC33010, 02.07.2026 | 1;Gelatine 10% + TG 5mg/mL 1;1;Time (oscillation) 1;1;600;289;48.2;37.0;3613.0;5.6157;0.00155;575.02;0.102;;1177.9;;2902.0
Gelatine 10% + TG 5mg_mL 1.csv;Isothermic Test Gelatine | MU15AC33010, 02.07.2026 | 1;Gelatine 10% + TG 5mg/mL 1;1;Time (oscillation) 1;1;600;290;48.3;37.0;3618.8;11.93;0.0033;575.95;0.102;;1182.9;;2912.0
Gelatine 10% + TG 5mg_mL 1.csv;Isothermic Test Gelatine | MU15AC33010, 02.07.2026 | 1;Gelatine 10% + TG 5mg/mL 1;1;Time (oscillation) 1;1;600;291;48.5;37.0;3640.7;7.9666;0.00219;579.44;0.102;;1187.6;;2922.0
Gelatine 10% + TG 5mg_mL 1.csv;Isothermic Test Gelatine | MU15AC33010, 02.07.2026 | 1;Gelatine 10% + TG 5mg/mL 1;1;Time (oscillation) 1;1;600;292;48.7;37.0;3655.9;7.6925;0.0021;581.86;0.102;;1192.9;;2932.0
Gelatine 10% + TG 5mg_mL 1.csv;Isothermic Test Gelatine | MU15AC33010, 02.07.2026 | 1;Gelatine 10% + TG 5mg/mL 1;1;Time (oscillation) 1;1;600;293;48.8;37.0;3672.1;7.5754;0.00206;584.44;0.102;;1198.3;;2942.0
Gelatine 10% + TG 5mg_mL 1.csv;Isothermic Test Gelatine | MU15AC33010, 02.07.2026 | 1;Gelatine 10% + TG 5mg/mL 1;1;Time (oscillation) 1;1;600;294;49.0;37.0;3684.6;9.2582;0.00251;586.42;0.102;;1202.9;;2952.0
Gelatine 10% + TG 5mg_mL 1.csv;Isothermic Test Gelatine | MU15AC33010, 02.07.2026 | 1;Gelatine 10% + TG 5mg/mL 1;1;Time (oscillation) 1;1;600;295;49.2;37.0;3696.8;6.7521;0.00183;588.36;0.102;;1207.1;;2962.0
Gelatine 10% + TG 5mg_mL 1.csv;Isothermic Test Gelatine | MU15AC33010, 02.07.2026 | 1;Gelatine 10% + TG 5mg/mL 1;1;Time (oscillation) 1;1;600;296;49.3;37.0;3706.4;10.197;0.00275;589.9;0.102;;1210.3;;2972.0
Gelatine 10% + TG 5mg_mL 1.csv;Isothermic Test Gelatine | MU15AC33010, 02.07.2026 | 1;Gelatine 10% + TG 5mg/mL 1;1;Time (oscillation) 1;1;600;297;49.5;37.0;3726.8;5.4753;0.00147;593.14;0.102;;1214.4;;2982.0
Gelatine 10% + TG 5mg_mL 1.csv;Isothermic Test Gelatine | MU15AC33010, 02.07.2026 | 1;Gelatine 10% + TG 5mg/mL 1;1;Time (oscillation) 1;1;600;298;49.7;37.0;3740.8;6.6193;0.00177;595.37;0.102;;1220.2;;2992.0
Gelatine 10% + TG 5mg_mL 1.csv;Isothermic Test Gelatine | MU15AC33010, 02.07.2026 | 1;Gelatine 10% + TG 5mg/mL 1;1;Time (oscillation) 1;1;600;299;49.8;37.0;3748.8;10.167;0.00271;596.64;0.102;;1224.5;;3002.0
Gelatine 10% + TG 5mg_mL 1.csv;Isothermic Test Gelatine | MU15AC33010, 02.07.2026 | 1;Gelatine 10% + TG 5mg/mL 1;1;Time (oscillation) 1;1;600;300;50.0;37.0;3766.2;9.2809;0.00246;599.41;0.102;;1228.9;;3012.0
Gelatine 10% + TG 5mg_mL 1.csv;Isothermic Test Gelatine | MU15AC33010, 02.07.2026 | 1;Gelatine 10% + TG 5mg/mL 1;1;Time (oscillation) 1;1;600;301;50.2;37.0;3780.4;8.611;0.00228;601.68;0.102;;1233.7;;3022.0
Gelatine 10% + TG 5mg_mL 1.csv;Isothermic Test Gelatine | MU15AC33010, 02.07.2026 | 1;Gelatine 10% + TG 5mg/mL 1;1;Time (oscillation) 1;1;600;302;50.3;37.0;3791.5;11.56;0.00305;603.43;0.102;;1238.5;;3032.0
Gelatine 10% + TG 5mg_mL 1.csv;Isothermic Test Gelatine | MU15AC33010, 02.07.2026 | 1;Gelatine 10% + TG 5mg/mL 1;1;Time (oscillation) 1;1;600;303;50.5;37.0;3812.0;7.4079;0.00194;606.7;0.102;;1243.2;;3042.0
Gelatine 10% + TG 5mg_mL 1.csv;Isothermic Test Gelatine | MU15AC33010, 02.07.2026 | 1;Gelatine 10% + TG 5mg/mL 1;1;Time (oscillation) 1;1;600;304;50.7;37.0;3829.0;6.3327;0.00165;609.41;0.102;;1248.5;;3052.0
Gelatine 10% + TG 5mg_mL 1.csv;Isothermic Test Gelatine | MU15AC33010, 02.07.2026 | 1;Gelatine 10% + TG 5mg/mL 1;1;Time (oscillation) 1;1;600;305;50.8;37.0;3841.0;8.4413;0.0022;611.32;0.102;;1253.6;;3062.0
Gelatine 10% + TG 5mg_mL 1.csv;Isothermic Test Gelatine | MU15AC33010, 02.07.2026 | 1;Gelatine 10% + TG 5mg/mL 1;1;Time (oscillation) 1;1;600;306;51.0;37.0;3856.7;8.1587;0.00212;613.81;0.102;;1257.9;;3072.0
Gelatine 10% + TG 5mg_mL 1.csv;Isothermic Test Gelatine | MU15AC33010, 02.07.2026 | 1;Gelatine 10% + TG 5mg/mL 1;1;Time (oscillation) 1;1;600;307;51.2;37.0;3864.6;13.372;0.00346;615.08;0.102;;1262.8;;3082.0
Gelatine 10% + TG 5mg_mL 1.csv;Isothermic Test Gelatine | MU15AC33010, 02.07.2026 | 1;Gelatine 10% + TG 5mg/mL 1;1;Time (oscillation) 1;1;600;308;51.3;37.0;3880.9;11.342;0.00292;617.66;0.102;;1266.4;;3092.0
Gelatine 10% + TG 5mg_mL 1.csv;Isothermic Test Gelatine | MU15AC33010, 02.07.2026 | 1;Gelatine 10% + TG 5mg/mL 1;1;Time (oscillation) 1;1;600;309;51.5;37.0;3902.0;7.6687;0.00197;621.03;0.102;;1271.7;;3102.0
Gelatine 10% + TG 5mg_mL 1.csv;Isothermic Test Gelatine | MU15AC33010, 02.07.2026 | 1;Gelatine 10% + TG 5mg/mL 1;1;Time (oscillation) 1;1;600;310;51.7;37.0;3916.2;5.6188;0.00143;623.29;0.102;;1277.4;;3112.0
Gelatine 10% + TG 5mg_mL 1.csv;Isothermic Test Gelatine | MU15AC33010, 02.07.2026 | 1;Gelatine 10% + TG 5mg/mL 1;1;Time (oscillation) 1;1;600;311;51.8;37.0;3921.4;7.1358;0.00182;624.12;0.102;;1280.8;;3122.0
Gelatine 10% + TG 5mg_mL 1.csv;Isothermic Test Gelatine | MU15AC33010, 02.07.2026 | 1;Gelatine 10% + TG 5mg/mL 1;1;Time (oscillation) 1;1;600;312;52.0;37.0;3922.8;14.9;0.0038;624.34;0.102;;1283.2;;3132.0
Gelatine 10% + TG 5mg_mL 1.csv;Isothermic Test Gelatine | MU15AC33010, 02.07.2026 | 1;Gelatine 10% + TG 5mg/mL 1;1;Time (oscillation) 1;1;600;313;52.2;37.0;3945.7;9.599;0.00243;627.98;0.102;;1286.6;;3142.0
Gelatine 10% + TG 5mg_mL 1.csv;Isothermic Test Gelatine | MU15AC33010, 02.07.2026 | 1;Gelatine 10% + TG 5mg/mL 1;1;Time (oscillation) 1;1;600;314;52.3;37.0;3953.1;15.304;0.00387;629.16;0.102;;1292.0;;3152.0
Gelatine 10% + TG 5mg_mL 1.csv;Isothermic Test Gelatine | MU15AC33010, 02.07.2026 | 1;Gelatine 10% + TG 5mg/mL 1;1;Time (oscillation) 1;1;600;315;52.5;37.0;3975.2;8.3552;0.0021;632.67;0.102;;1295.9;;3162.0
Gelatine 10% + TG 5mg_mL 1.csv;Isothermic Test Gelatine | MU15AC33010, 02.07.2026 | 1;Gelatine 10% + TG 5mg/mL 1;1;Time (oscillation) 1;1;600;316;52.7;37.0;3997.2;3.4221;0.000856;636.17;0.102;;1301.6;;3172.0
Gelatine 10% + TG 5mg_mL 1.csv;Isothermic Test Gelatine | MU15AC33010, 02.07.2026 | 1;Gelatine 10% + TG 5mg/mL 1;1;Time (oscillation) 1;1;600;317;52.8;37.0;3996.4;13.704;0.00343;636.05;0.102;;1306.4;;3182.0
Gelatine 10% + TG 5mg_mL 1.csv;Isothermic Test Gelatine | MU15AC33010, 02.07.2026 | 1;Gelatine 10% + TG 5mg/mL 1;1;Time (oscillation) 1;1;600;318;53.0;37.0;4015.5;11.078;0.00276;639.09;0.102;;1310.2;;3192.0
Gelatine 10% + TG 5mg_mL 1.csv;Isothermic Test Gelatine | MU15AC33010, 02.07.2026 | 1;Gelatine 10% + TG 5mg/mL 1;1;Time (oscillation) 1;1;600;319;53.2;37.0;4035.5;7.0174;0.00174;642.27;0.102;;1315.5;;3202.0
Gelatine 10% + TG 5mg_mL 1.csv;Isothermic Test Gelatine | MU15AC33010, 02.07.2026 | 1;Gelatine 10% + TG 5mg/mL 1;1;Time (oscillation) 1;1;600;320;53.3;37.0;4048.2;7.7713;0.00192;644.29;0.102;;1321.0;;3212.0
Gelatine 10% + TG 5mg_mL 1.csv;Isothermic Test Gelatine | MU15AC33010, 02.07.2026 | 1;Gelatine 10% + TG 5mg/mL 1;1;Time (oscillation) 1;1;600;321;53.5;37.0;4057.1;13.739;0.00339;645.72;0.102;;1324.9;;3222.0
Gelatine 10% + TG 5mg_mL 1.csv;Isothermic Test Gelatine | MU15AC33010, 02.07.2026 | 1;Gelatine 10% + TG 5mg/mL 1;1;Time (oscillation) 1;1;600;322;53.7;37.0;4065.1;16.566;0.00408;646.99;0.102;;1328.9;;3232.0
Gelatine 10% + TG 5mg_mL 1.csv;Isothermic Test Gelatine | MU15AC33010, 02.07.2026 | 1;Gelatine 10% + TG 5mg/mL 1;1;Time (oscillation) 1;1;600;323;53.8;37.0;4087.5;12.278;0.003;650.54;0.102;;1333.4;;3242.0
Gelatine 10% + TG 5mg_mL 1.csv;Isothermic Test Gelatine | MU15AC33010, 02.07.2026 | 1;Gelatine 10% + TG 5mg/mL 1;1;Time (oscillation) 1;1;600;324;54.0;37.0;4107.1;8.4449;0.00206;653.67;0.102;;1338.9;;3252.0
Gelatine 10% + TG 5mg_mL 1.csv;Isothermic Test Gelatine | MU15AC33010, 02.07.2026 | 1;Gelatine 10% + TG 5mg/mL 1;1;Time (oscillation) 1;1;600;325;54.2;37.0;4114.4;14.312;0.00348;654.82;0.102;;1343.8;;3262.0
Gelatine 10% + TG 5mg_mL 1.csv;Isothermic Test Gelatine | MU15AC33010, 02.07.2026 | 1;Gelatine 10% + TG 5mg/mL 1;1;Time (oscillation) 1;1;600;326;54.3;37.0;4135.0;10.148;0.00245;658.1;0.102;;1348.6;;3272.0
Gelatine 10% + TG 5mg_mL 1.csv;Isothermic Test Gelatine | MU15AC33010, 02.07.2026 | 1;Gelatine 10% + TG 5mg/mL 1;1;Time (oscillation) 1;1;600;327;54.5;37.0;4145.2;12.796;0.00309;659.73;0.102;;1353.8;;3282.0
Gelatine 10% + TG 5mg_mL 1.csv;Isothermic Test Gelatine | MU15AC33010, 02.07.2026 | 1;Gelatine 10% + TG 5mg/mL 1;1;Time (oscillation) 1;1;600;328;54.7;37.0;4165.7;9.2115;0.00221;662.99;0.102;;1357.8;;3292.0
Gelatine 10% + TG 5mg_mL 1.csv;Isothermic Test Gelatine | MU15AC33010, 02.07.2026 | 1;Gelatine 10% + TG 5mg/mL 1;1;Time (oscillation) 1;1;600;329;54.8;37.0;4171.0;14.86;0.00356;663.84;0.102;;1363.0;;3302.0
Gelatine 10% + TG 5mg_mL 1.csv;Isothermic Test Gelatine | MU15AC33010, 02.07.2026 | 1;Gelatine 10% + TG 5mg/mL 1;1;Time (oscillation) 1;1;600;330;55.0;37.0;4188.3;13.615;0.00325;666.59;0.102;;1367.4;;3312.0
Gelatine 10% + TG 5mg_mL 1.csv;Isothermic Test Gelatine | MU15AC33010, 02.07.2026 | 1;Gelatine 10% + TG 5mg/mL 1;1;Time (oscillation) 1;1;600;331;55.2;37.0;4206.7;10.778;0.00256;669.53;0.102;;1372.4;;3322.0
Gelatine 10% + TG 5mg_mL 1.csv;Isothermic Test Gelatine | MU15AC33010, 02.07.2026 | 1;Gelatine 10% + TG 5mg/mL 1;1;Time (oscillation) 1;1;600;332;55.3;37.0;4223.9;9.3724;0.00222;672.26;0.102;;1377.3;;3332.0
Gelatine 10% + TG 5mg_mL 1.csv;Isothermic Test Gelatine | MU15AC33010, 02.07.2026 | 1;Gelatine 10% + TG 5mg/mL 1;1;Time (oscillation) 1;1;600;333;55.5;37.0;4231.8;13.403;0.00317;673.52;0.102;;1382.5;;3342.0
Gelatine 10% + TG 5mg_mL 1.csv;Isothermic Test Gelatine | MU15AC33010, 02.07.2026 | 1;Gelatine 10% + TG 5mg/mL 1;1;Time (oscillation) 1;1;600;334;55.7;37.0;4254.4;8.0901;0.0019;677.12;0.102;;1387.1;;3352.0
Gelatine 10% + TG 5mg_mL 1.csv;Isothermic Test Gelatine | MU15AC33010, 02.07.2026 | 1;Gelatine 10% + TG 5mg/mL 1;1;Time (oscillation) 1;1;600;335;55.8;37.0;4266.2;10.367;0.00243;678.99;0.102;;1391.9;;3362.0
Gelatine 10% + TG 5mg_mL 1.csv;Isothermic Test Gelatine | MU15AC33010, 02.07.2026 | 1;Gelatine 10% + TG 5mg/mL 1;1;Time (oscillation) 1;1;600;336;56.0;37.0;4273.9;16.005;0.00374;680.22;0.102;;1397.2;;3372.0
Gelatine 10% + TG 5mg_mL 1.csv;Isothermic Test Gelatine | MU15AC33010, 02.07.2026 | 1;Gelatine 10% + TG 5mg/mL 1;1;Time (oscillation) 1;1;600;337;56.2;37.0;4298.7;9.78;0.00228;684.16;0.102;;1401.6;;3382.0
Gelatine 10% + TG 5mg_mL 1.csv;Isothermic Test Gelatine | MU15AC33010, 02.07.2026 | 1;Gelatine 10% + TG 5mg/mL 1;1;Time (oscillation) 1;1;600;338;56.3;37.0;4296.4;15.27;0.00355;683.79;0.102;;1406.3;;3392.0
Gelatine 10% + TG 5mg_mL 1.csv;Isothermic Test Gelatine | MU15AC33010, 02.07.2026 | 1;Gelatine 10% + TG 5mg/mL 1;1;Time (oscillation) 1;1;600;339;56.5;37.0;4309.5;15.507;0.0036;685.88;0.102;;1408.2;;3402.0
Gelatine 10% + TG 5mg_mL 1.csv;Isothermic Test Gelatine | MU15AC33010, 02.07.2026 | 1;Gelatine 10% + TG 5mg/mL 1;1;Time (oscillation) 1;1;600;340;56.7;37.0;4335.5;7.7605;0.00179;690.01;0.102;;1413.2;;3412.0
Gelatine 10% + TG 5mg_mL 1.csv;Isothermic Test Gelatine | MU15AC33010, 02.07.2026 | 1;Gelatine 10% + TG 5mg/mL 1;1;Time (oscillation) 1;1;600;341;56.8;37.0;4340.5;14.045;0.00324;690.81;0.102;;1419.1;;3422.0
Gelatine 10% + TG 5mg_mL 1.csv;Isothermic Test Gelatine | MU15AC33010, 02.07.2026 | 1;Gelatine 10% + TG 5mg/mL 1;1;Time (oscillation) 1;1;600;342;57.0;37.0;4351.9;15.577;0.00358;692.63;0.102;;1422.1;;3432.0
Gelatine 10% + TG 5mg_mL 1.csv;Isothermic Test Gelatine | MU15AC33010, 02.07.2026 | 1;Gelatine 10% + TG 5mg/mL 1;1;Time (oscillation) 1;1;600;343;57.2;37.0;4371.9;11.345;0.0026;695.8;0.102;;1426.6;;3442.0
Gelatine 10% + TG 5mg_mL 1.csv;Isothermic Test Gelatine | MU15AC33010, 02.07.2026 | 1;Gelatine 10% + TG 5mg/mL 1;1;Time (oscillation) 1;1;600;344;57.3;37.0;4374.7;18.524;0.00423;696.27;0.102;;1431.8;;3452.0
Gelatine 10% + TG 5mg_mL 1.csv;Isothermic Test Gelatine | MU15AC33010, 02.07.2026 | 1;Gelatine 10% + TG 5mg/mL 1;1;Time (oscillation) 1;1;600;345;57.5;37.0;4394.1;15.794;0.00359;699.35;0.102;;1434.7;;3462.0
Gelatine 10% + TG 5mg_mL 1.csv;Isothermic Test Gelatine | MU15AC33010, 02.07.2026 | 1;Gelatine 10% + TG 5mg/mL 1;1;Time (oscillation) 1;1;600;346;57.7;37.0;4412.9;12.558;0.00285;702.34;0.102;;1440.4;;3472.0
Gelatine 10% + TG 5mg_mL 1.csv;Isothermic Test Gelatine | MU15AC33010, 02.07.2026 | 1;Gelatine 10% + TG 5mg/mL 1;1;Time (oscillation) 1;1;600;347;57.8;37.0;4430.8;9.4621;0.00214;705.19;0.102;;1445.6;;3482.0
Gelatine 10% + TG 5mg_mL 1.csv;Isothermic Test Gelatine | MU15AC33010, 02.07.2026 | 1;Gelatine 10% + TG 5mg/mL 1;1;Time (oscillation) 1;1;600;348;58.0;37.0;4367.2;43.603;0.00998;695.1;0.102;;1450.2;;3492.0
Gelatine 10% + TG 5mg_mL 1.csv;Isothermic Test Gelatine | MU15AC33010, 02.07.2026 | 1;Gelatine 10% + TG 5mg/mL 1;1;Time (oscillation) 1;1;600;349;58.2;37.0;4416.9;14.013;0.00317;702.98;0.102;;1436.2;;3502.0
Gelatine 10% + TG 5mg_mL 1.csv;Isothermic Test Gelatine | MU15AC33010, 02.07.2026 | 1;Gelatine 10% + TG 5mg/mL 1;1;Time (oscillation) 1;1;600;350;58.3;37.0;4432.3;13.662;0.00308;705.43;0.102;;1446.8;;3512.0
Gelatine 10% + TG 5mg_mL 1.csv;Isothermic Test Gelatine | MU15AC33010, 02.07.2026 | 1;Gelatine 10% + TG 5mg/mL 1;1;Time (oscillation) 1;1;600;351;58.5;37.0;4447.0;13.48;0.00303;707.76;0.102;;1451.4;;3522.0
Gelatine 10% + TG 5mg_mL 1.csv;Isothermic Test Gelatine | MU15AC33010, 02.07.2026 | 1;Gelatine 10% + TG 5mg/mL 1;1;Time (oscillation) 1;1;600;352;58.7;37.0;4461.4;13.601;0.00305;710.06;0.102;;1456.9;;3532.0
Gelatine 10% + TG 5mg_mL 1.csv;Isothermic Test Gelatine | MU15AC33010, 02.07.2026 | 1;Gelatine 10% + TG 5mg/mL 1;1;Time (oscillation) 1;1;600;353;58.8;37.0;4477.3;11.896;0.00266;712.58;0.102;;1461.2;;3542.0
Gelatine 10% + TG 5mg_mL 1.csv;Isothermic Test Gelatine | MU15AC33010, 02.07.2026 | 1;Gelatine 10% + TG 5mg/mL 1;1;Time (oscillation) 1;1;600;354;59.0;37.0;4482.3;18.803;0.00419;713.39;0.102;;1466.0;;3552.0
Gelatine 10% + TG 5mg_mL 1.csv;Isothermic Test Gelatine | MU15AC33010, 02.07.2026 | 1;Gelatine 10% + TG 5mg/mL 1;1;Time (oscillation) 1;1;600;355;59.2;37.0;4506.1;12.076;0.00268;717.17;0.102;;1470.1;;3562.0
Gelatine 10% + TG 5mg_mL 1.csv;Isothermic Test Gelatine | MU15AC33010, 02.07.2026 | 1;Gelatine 10% + TG 5mg/mL 1;1;Time (oscillation) 1;1;600;356;59.3;37.0;4521.1;11.592;0.00256;719.55;0.102;;1475.3;;3572.0
Gelatine 10% + TG 5mg_mL 1.csv;Isothermic Test Gelatine | MU15AC33010, 02.07.2026 | 1;Gelatine 10% + TG 5mg/mL 1;1;Time (oscillation) 1;1;600;357;59.5;37.0;4511.8;17.662;0.00391;718.08;0.102;;1475.8;;3582.0
Gelatine 10% + TG 5mg_mL 1.csv;Isothermic Test Gelatine | MU15AC33010, 02.07.2026 | 1;Gelatine 10% + TG 5mg/mL 1;1;Time (oscillation) 1;1;600;358;59.7;37.0;4528.6;16.927;0.00374;720.75;0.102;;1479.1;;3592.0
Gelatine 10% + TG 5mg_mL 1.csv;Isothermic Test Gelatine | MU15AC33010, 02.07.2026 | 1;Gelatine 10% + TG 5mg/mL 1;1;Time (oscillation) 1;1;600;359;59.8;37.0;4547.5;13.994;0.00308;723.77;0.102;;1484.2;;3602.0
Gelatine 10% + TG 5mg_mL 1.csv;Isothermic Test Gelatine | MU15AC33010, 02.07.2026 | 1;Gelatine 10% + TG 5mg/mL 1;1;Time (oscillation) 1;1;600;360;60.0;37.0;4562.8;13.215;0.0029;726.19;0.102;;1488.8;;3612.0
Gelatine 10% + TG 5mg_mL 1.csv;Isothermic Test Gelatine | MU15AC33010, 02.07.2026 | 1;Gelatine 10% + TG 5mg/mL 1;1;Time (oscillation) 1;1;600;361;60.2;37.0;4570.0;17.681;0.00387;727.34;0.102;;1493.3;;3622.0
Gelatine 10% + TG 5mg_mL 1.csv;Isothermic Test Gelatine | MU15AC33010, 02.07.2026 | 1;Gelatine 10% + TG 5mg/mL 1;1;Time (oscillation) 1;1;600;362;60.3;37.0;4583.9;18.996;0.00414;729.56;0.102;;1497.6;;3632.0
Gelatine 10% + TG 5mg_mL 1.csv;Isothermic Test Gelatine | MU15AC33010, 02.07.2026 | 1;Gelatine 10% + TG 5mg/mL 1;1;Time (oscillation) 1;1;600;363;60.5;37.0;4599.8;18.262;0.00397;732.09;0.102;;1502.7;;3642.0
Gelatine 10% + TG 5mg_mL 1.csv;Isothermic Test Gelatine | MU15AC33010, 02.07.2026 | 1;Gelatine 10% + TG 5mg/mL 1;1;Time (oscillation) 1;1;600;364;60.7;37.0;4619.6;15.018;0.00325;735.23;0.102;;1507.8;;3652.0
Gelatine 10% + TG 5mg_mL 1.csv;Isothermic Test Gelatine | MU15AC33010, 02.07.2026 | 1;Gelatine 10% + TG 5mg/mL 1;1;Time (oscillation) 1;1;600;365;60.8;37.0;4623.4;22.12;0.00478;735.85;0.102;;1512.8;;3662.0
Gelatine 10% + TG 5mg_mL 1.csv;Isothermic Test Gelatine | MU15AC33010, 02.07.2026 | 1;Gelatine 10% + TG 5mg/mL 1;1;Time (oscillation) 1;1;600;366;61.0;37.0;4645.9;17.223;0.00371;739.43;0.102;;1517.3;;3672.0
Gelatine 10% + TG 5mg_mL 1.csv;Isothermic Test Gelatine | MU15AC33010, 02.07.2026 | 1;Gelatine 10% + TG 5mg/mL 1;1;Time (oscillation) 1;1;600;367;61.2;37.0;4664.3;15.57;0.00334;742.35;0.102;;1522.3;;3682.0
Gelatine 10% + TG 5mg_mL 1.csv;Isothermic Test Gelatine | MU15AC33010, 02.07.2026 | 1;Gelatine 10% + TG 5mg/mL 1;1;Time (oscillation) 1;1;600;368;61.3;37.0;4677.7;16.049;0.00343;744.49;0.102;;1527.1;;3692.0
Gelatine 10% + TG 5mg_mL 1.csv;Isothermic Test Gelatine | MU15AC33010, 02.07.2026 | 1;Gelatine 10% + TG 5mg/mL 1;1;Time (oscillation) 1;1;600;369;61.5;37.0;4690.0;18.262;0.00389;746.45;0.102;;1532.0;;3702.0
Gelatine 10% + TG 5mg_mL 1.csv;Isothermic Test Gelatine | MU15AC33010, 02.07.2026 | 1;Gelatine 10% + TG 5mg/mL 1;1;Time (oscillation) 1;1;600;370;61.7;37.0;4660.7;17.841;0.00383;741.78;0.102;;1523.6;;3712.0
Gelatine 10% + TG 5mg_mL 1.csv;Isothermic Test Gelatine | MU15AC33010, 02.07.2026 | 1;Gelatine 10% + TG 5mg/mL 1;1;Time (oscillation) 1;1;600;371;61.8;37.0;4675.4;17.61;0.00377;744.13;0.102;;1527.0;;3722.0
Gelatine 10% + TG 5mg_mL 1.csv;Isothermic Test Gelatine | MU15AC33010, 02.07.2026 | 1;Gelatine 10% + TG 5mg/mL 1;1;Time (oscillation) 1;1;600;372;62.0;37.0;4686.8;20.691;0.00441;745.94;0.102;;1531.7;;3732.0
Gelatine 10% + TG 5mg_mL 1.csv;Isothermic Test Gelatine | MU15AC33010, 02.07.2026 | 1;Gelatine 10% + TG 5mg/mL 1;1;Time (oscillation) 1;1;600;373;62.2;37.0;4710.3;15.501;0.00329;749.68;0.102;;1536.7;;3742.0
Gelatine 10% + TG 5mg_mL 1.csv;Isothermic Test Gelatine | MU15AC33010, 02.07.2026 | 1;Gelatine 10% + TG 5mg/mL 1;1;Time (oscillation) 1;1;600;374;62.3;37.0;4724.9;15.446;0.00327;752.0;0.102;;1542.2;;3752.0
Gelatine 10% + TG 5mg_mL 1.csv;Isothermic Test Gelatine | MU15AC33010, 02.07.2026 | 1;Gelatine 10% + TG 5mg/mL 1;1;Time (oscillation) 1;1;600;375;62.5;37.0;4734.5;19.083;0.00403;753.53;0.102;;1546.6;;3762.0
Gelatine 10% + TG 5mg_mL 1.csv;Isothermic Test Gelatine | MU15AC33010, 02.07.2026 | 1;Gelatine 10% + TG 5mg/mL 1;1;Time (oscillation) 1;1;600;376;62.7;37.0;4745.6;21.663;0.00456;755.3;0.102;;1551.3;;3772.0
Gelatine 10% + TG 5mg_mL 1.csv;Isothermic Test Gelatine | MU15AC33010, 02.07.2026 | 1;Gelatine 10% + TG 5mg/mL 1;1;Time (oscillation) 1;1;600;377;62.8;37.0;4756.9;23.745;0.00499;757.1;0.102;;1555.7;;3782.0
Gelatine 10% + TG 5mg_mL 1.csv;Isothermic Test Gelatine | MU15AC33010, 02.07.2026 | 1;Gelatine 10% + TG 5mg/mL 1;1;Time (oscillation) 1;1;600;378;63.0;37.0;4782.4;17.893;0.00374;761.15;0.102;;1560.4;;3792.0
Gelatine 10% + TG 5mg_mL 1.csv;Isothermic Test Gelatine | MU15AC33010, 02.07.2026 | 1;Gelatine 10% + TG 5mg/mL 1;1;Time (oscillation) 1;1;600;379;63.2;37.0;4799.1;16.781;0.0035;763.81;0.102;;1566.4;;3802.0
Gelatine 10% + TG 5mg_mL 1.csv;Isothermic Test Gelatine | MU15AC33010, 02.07.2026 | 1;Gelatine 10% + TG 5mg/mL 1;1;Time (oscillation) 1;1;600;380;63.3;37.0;4809.9;19.172;0.00399;765.53;0.102;;1571.4;;3812.0
Gelatine 10% + TG 5mg_mL 1.csv;Isothermic Test Gelatine | MU15AC33010, 02.07.2026 | 1;Gelatine 10% + TG 5mg/mL 1;1;Time (oscillation) 1;1;600;381;63.5;37.0;4824.6;19.615;0.00407;767.86;0.102;;1575.4;;3822.0
Gelatine 10% + TG 5mg_mL 1.csv;Isothermic Test Gelatine | MU15AC33010, 02.07.2026 | 1;Gelatine 10% + TG 5mg/mL 1;1;Time (oscillation) 1;1;600;382;63.7;37.0;4835.8;22.195;0.00459;769.65;0.102;;1580.4;;3832.0
Gelatine 10% + TG 5mg_mL 1.csv;Isothermic Test Gelatine | MU15AC33010, 02.07.2026 | 1;Gelatine 10% + TG 5mg/mL 1;1;Time (oscillation) 1;1;600;383;63.8;37.0;4852.4;21.26;0.00438;772.3;0.102;;1585.0;;3842.0
Gelatine 10% + TG 5mg_mL 1.csv;Isothermic Test Gelatine | MU15AC33010, 02.07.2026 | 1;Gelatine 10% + TG 5mg/mL 1;1;Time (oscillation) 1;1;600;384;64.0;37.0;4874.1;17.56;0.0036;775.74;0.102;;1590.8;;3852.0
Gelatine 10% + TG 5mg_mL 1.csv;Isothermic Test Gelatine | MU15AC33010, 02.07.2026 | 1;Gelatine 10% + TG 5mg/mL 1;1;Time (oscillation) 1;1;600;385;64.2;37.0;4890.6;16.364;0.00335;778.37;0.102;;1595.8;;3862.0
Gelatine 10% + TG 5mg_mL 1.csv;Isothermic Test Gelatine | MU15AC33010, 02.07.2026 | 1;Gelatine 10% + TG 5mg/mL 1;1;Time (oscillation) 1;1;600;386;64.3;37.0;4890.0;16.911;0.00346;778.27;0.102;;1596.5;;3872.0
