Repository: matou1604/fhnw

File: Rheology/Processed_Rheodata/Extracted_Rheodata.csv (part 3 of 3)
source_file;Project;Test;Result_index;Result;Interval;expected_points;Point No.;Time [min];Temperature [°C];Storage Modulus [Pa];Loss Modulus [Pa];Loss Factor [1];Complex Viscosity [Pa·s];Gap [mm];Normal Force [N];Torque [µN·m];Status;Test Time [s]
Gelatine 10% + TG 5mg_mL 1.csv;Isothermic Test Gelatine | MU15AC33010, 02.07.2026 | 1;Gelatine 10% + TG 5mg/mL 1;1;Time (oscillation) 1;1;600;387;64.5;37.0;4900.8;19.497;0.00398;780.0;0.102;;1600.3;;3882.0
Gelatine 10% + TG 5mg_mL 1.csv;Isothermic Test Gelatine | MU15AC33010, 02.07.2026 | 1;Gelatine 10% + TG 5mg/mL 1;1;Time (oscillation) 1;1;600;388;64.7;37.0;4912.7;22.474;0.00457;781.89;0.102;;1605.4;;3892.0
Gelatine 10% + TG 5mg_mL 1.csv;Isothermic Test Gelatine | MU15AC33010, 02.07.2026 | 1;Gelatine 10% + TG 5mg/mL 1;1;Time (oscillation) 1;1;600;389;64.8;37.0;4929.1;19.772;0.00401;784.5;0.102;;1609.7;;3902.0
Gelatine 10% + TG 5mg_mL 1.csv;Isothermic Test Gelatine | MU15AC33010, 02.07.2026 | 1;Gelatine 10% + TG 5mg/mL 1;1;Time (oscillation) 1;1;600;390;65.0;37.0;4938.2;24.25;0.00491;785.95;0.102;;1614.6;;3912.0
Gelatine 10% + TG 5mg_mL 1.csv;Isothermic Test Gelatine | MU15AC33010, 02.07.2026 | 1;Gelatine 10% + TG 5mg/mL 1;1;Time (oscillation) 1;1;600;391;65.2;37.0;4957.8;22.483;0.00453;789.07;0.102;;1618.9;;3922.0
Gelatine 10% + TG 5mg_mL 1.csv;Isothermic Test Gelatine | MU15AC33010, 02.07.2026 | 1;Gelatine 10% + TG 5mg/mL 1;1;Time (oscillation) 1;1;600;392;65.3;37.0;4974.6;21.618;0.00435;791.73;0.102;;1624.8;;3932.0
Gelatine 10% + TG 5mg_mL 1.csv;Isothermic Test Gelatine | MU15AC33010, 02.07.2026 | 1;Gelatine 10% + TG 5mg/mL 1;1;Time (oscillation) 1;1;600;393;65.5;37.0;4984.9;23.673;0.00475;793.38;0.102;;1629.3;;3942.0
Gelatine 10% + TG 5mg_mL 1.csv;Isothermic Test Gelatine | MU15AC33010, 02.07.2026 | 1;Gelatine 10% + TG 5mg/mL 1;1;Time (oscillation) 1;1;600;394;65.7;37.0;5003.2;23.06;0.00461;796.28;0.102;;1633.7;;3952.0
Gelatine 10% + TG 5mg_mL 1.csv;Isothermic Test Gelatine | MU15AC33010, 02.07.2026 | 1;Gelatine 10% + TG 5mg/mL 1;1;Time (oscillation) 1;1;600;395;65.8;37.0;5024.2;19.674;0.00392;799.64;0.102;;1638.9;;3962.0
Gelatine 10% + TG 5mg_mL 1.csv;Isothermic Test Gelatine | MU15AC33010, 02.07.2026 | 1;Gelatine 10% + TG 5mg/mL 1;1;Time (oscillation) 1;1;600;396;66.0;37.0;5037.7;19.971;0.00396;801.78;0.102;;1645.0;;3972.0
Gelatine 10% + TG 5mg_mL 1.csv;Isothermic Test Gelatine | MU15AC33010, 02.07.2026 | 1;Gelatine 10% + TG 5mg/mL 1;1;Time (oscillation) 1;1;600;397;66.2;37.0;5043.3;26.307;0.00522;802.68;0.102;;1649.3;;3982.0
Gelatine 10% + TG 5mg_mL 1.csv;Isothermic Test Gelatine | MU15AC33010, 02.07.2026 | 1;Gelatine 10% + TG 5mg/mL 1;1;Time (oscillation) 1;1;600;398;66.3;37.0;5064.4;23.092;0.00456;806.03;0.102;;1652.8;;3992.0
Gelatine 10% + TG 5mg_mL 1.csv;Isothermic Test Gelatine | MU15AC33010, 02.07.2026 | 1;Gelatine 10% + TG 5mg/mL 1;1;Time (oscillation) 1;1;600;399;66.5;37.0;5087.2;18.931;0.00372;809.66;0.102;;1658.7;;4002.0
Gelatine 10% + TG 5mg_mL 1.csv;Isothermic Test Gelatine | MU15AC33010, 02.07.2026 | 1;Gelatine 10% + TG 5mg/mL 1;1;Time (oscillation) 1;1;600;400;66.7;37.0;5096.4;22.394;0.00439;811.12;0.102;;1664.2;;4012.0
Gelatine 10% + TG 5mg_mL 1.csv;Isothermic Test Gelatine | MU15AC33010, 02.07.2026 | 1;Gelatine 10% + TG 5mg/mL 1;1;Time (oscillation) 1;1;600;401;66.8;37.0;5106.7;26.214;0.00513;812.77;0.102;;1669.2;;4022.0
Gelatine 10% + TG 5mg_mL 1.csv;Isothermic Test Gelatine | MU15AC33010, 02.07.2026 | 1;Gelatine 10% + TG 5mg/mL 1;1;Time (oscillation) 1;1;600;402;67.0;37.0;5125.2;25.037;0.00489;815.71;0.102;;1673.3;;4032.0
Gelatine 10% + TG 5mg_mL 1.csv;Isothermic Test Gelatine | MU15AC33010, 02.07.2026 | 1;Gelatine 10% + TG 5mg/mL 1;1;Time (oscillation) 1;1;600;403;67.2;37.0;5138.1;25.479;0.00496;817.77;0.102;;1677.7;;4042.0
Gelatine 10% + TG 5mg_mL 1.csv;Isothermic Test Gelatine | MU15AC33010, 02.07.2026 | 1;Gelatine 10% + TG 5mg/mL 1;1;Time (oscillation) 1;1;600;404;67.3;37.0;5152.1;27.593;0.00536;819.99;0.102;;1683.2;;4052.0
Gelatine 10% + TG 5mg_mL 1.csv;Isothermic Test Gelatine | MU15AC33010, 02.07.2026 | 1;Gelatine 10% + TG 5mg/mL 1;1;Time (oscillation) 1;1;600;405;67.5;37.0;5173.3;23.439;0.00453;823.37;0.102;;1687.5;;4062.0
Gelatine 10% + TG 5mg_mL 1.csv;Isothermic Test Gelatine | MU15AC33010, 02.07.2026 | 1;Gelatine 10% + TG 5mg/mL 1;1;Time (oscillation) 1;1;600;406;67.7;37.0;5173.1;34.597;0.00669;823.34;0.102;;1693.2;;4072.0
Gelatine 10% + TG 5mg_mL 1.csv;Isothermic Test Gelatine | MU15AC33010, 02.07.2026 | 1;Gelatine 10% + TG 5mg/mL 1;1;Time (oscillation) 1;1;600;407;67.8;37.0;5204.4;23.763;0.00457;828.31;0.102;;1697.4;;4082.0
Gelatine 10% + TG 5mg_mL 1.csv;Isothermic Test Gelatine | MU15AC33010, 02.07.2026 | 1;Gelatine 10% + TG 5mg/mL 1;1;Time (oscillation) 1;1;600;408;68.0;37.0;5198.1;39.311;0.00756;827.33;0.102;;1703.4;;4092.0
Gelatine 10% + TG 5mg_mL 1.csv;Isothermic Test Gelatine | MU15AC33010, 02.07.2026 | 1;Gelatine 10% + TG 5mg/mL 1;1;Time (oscillation) 1;1;600;409;68.2;37.0;5228.6;33.443;0.0064;832.17;0.102;;1704.6;;4102.0
Gelatine 10% + TG 5mg_mL 1.csv;Isothermic Test Gelatine | MU15AC33010, 02.07.2026 | 1;Gelatine 10% + TG 5mg/mL 1;1;Time (oscillation) 1;1;600;410;68.3;37.0;5237.8;32.007;0.00611;833.64;0.102;;1713.0;;4112.0
Gelatine 10% + TG 5mg_mL 1.csv;Isothermic Test Gelatine | MU15AC33010, 02.07.2026 | 1;Gelatine 10% + TG 5mg/mL 1;1;Time (oscillation) 1;1;600;411;68.5;37.0;5260.9;27.625;0.00525;837.31;0.102;;1716.8;;4122.0
Gelatine 10% + TG 5mg_mL 1.csv;Isothermic Test Gelatine | MU15AC33010, 02.07.2026 | 1;Gelatine 10% + TG 5mg/mL 1;1;Time (oscillation) 1;1;600;412;68.7;37.0;5277.7;27.334;0.00518;839.98;0.102;;1723.2;;4132.0
Gelatine 10% + TG 5mg_mL 1.csv;Isothermic Test Gelatine | MU15AC33010, 02.07.2026 | 1;Gelatine 10% + TG 5mg/mL 1;1;Time (oscillation) 1;1;600;413;68.8;37.0;5281.0;36.03;0.00682;840.52;0.102;;1728.2;;4142.0
Gelatine 10% + TG 5mg_mL 1.csv;Isothermic Test Gelatine | MU15AC33010, 02.07.2026 | 1;Gelatine 10% + TG 5mg/mL 1;1;Time (oscillation) 1;1;600;414;69.0;37.0;5324.7;28.209;0.0053;847.46;0.102;;1732.2;;4152.0
Gelatine 10% + TG 5mg_mL 1.csv;Isothermic Test Gelatine | MU15AC33010, 02.07.2026 | 1;Gelatine 10% + TG 5mg/mL 1;1;Time (oscillation) 1;1;600;415;69.2;37.0;5310.0;38.556;0.00726;845.14;0.102;;1734.2;;4162.0
Gelatine 10% + TG 5mg_mL 1.csv;Isothermic Test Gelatine | MU15AC33010, 02.07.2026 | 1;Gelatine 10% + TG 5mg/mL 1;1;Time (oscillation) 1;1;600;416;69.3;37.0;5335.2;30.697;0.00575;849.13;0.102;;1741.1;;4172.0
Gelatine 10% + TG 5mg_mL 1.csv;Isothermic Test Gelatine | MU15AC33010, 02.07.2026 | 1;Gelatine 10% + TG 5mg/mL 1;1;Time (oscillation) 1;1;600;417;69.5;37.0;5352.5;30.149;0.00563;851.89;0.102;;1748.0;;4182.0
Gelatine 10% + TG 5mg_mL 1.csv;Isothermic Test Gelatine | MU15AC33010, 02.07.2026 | 1;Gelatine 10% + TG 5mg/mL 1;1;Time (oscillation) 1;1;600;418;69.7;37.0;5361.3;35.4;0.0066;853.3;0.102;;1753.1;;4192.0
Gelatine 10% + TG 5mg_mL 1.csv;Isothermic Test Gelatine | MU15AC33010, 02.07.2026 | 1;Gelatine 10% + TG 5mg/mL 1;1;Time (oscillation) 1;1;600;419;69.8;37.0;5381.8;32.176;0.00598;856.56;0.102;;1756.9;;4202.0
Gelatine 10% + TG 5mg_mL 1.csv;Isothermic Test Gelatine | MU15AC33010, 02.07.2026 | 1;Gelatine 10% + TG 5mg/mL 1;1;Time (oscillation) 1;1;600;420;70.0;37.0;5395.0;36.055;0.00668;858.67;0.102;;1762.7;;4212.0
Gelatine 10% + TG 5mg_mL 1.csv;Isothermic Test Gelatine | MU15AC33010, 02.07.2026 | 1;Gelatine 10% + TG 5mg/mL 1;1;Time (oscillation) 1;1;600;421;70.2;37.0;5390.5;37.552;0.00697;857.95;0.102;;1763.6;;4222.0
Gelatine 10% + TG 5mg_mL 1.csv;Isothermic Test Gelatine | MU15AC33010, 02.07.2026 | 1;Gelatine 10% + TG 5mg/mL 1;1;Time (oscillation) 1;1;600;422;70.3;37.0;5409.1;35.609;0.00658;860.91;0.102;;1767.2;;4232.0
Gelatine 10% + TG 5mg_mL 1.csv;Isothermic Test Gelatine | MU15AC33010, 02.07.2026 | 1;Gelatine 10% + TG 5mg/mL 1;1;Time (oscillation) 1;1;600;423;70.5;37.0;5425.2;37.504;0.00691;863.46;0.102;;1772.2;;4242.0
Gelatine 10% + TG 5mg_mL 1.csv;Isothermic Test Gelatine | MU15AC33010, 02.07.2026 | 1;Gelatine 10% + TG 5mg/mL 1;1;Time (oscillation) 1;1;600;424;70.7;37.0;5441.3;37.325;0.00686;866.02;0.102;;1778.0;;4252.0
Gelatine 10% + TG 5mg_mL 1.csv;Isothermic Test Gelatine | MU15AC33010, 02.07.2026 | 1;Gelatine 10% + TG 5mg/mL 1;1;Time (oscillation) 1;1;600;425;70.8;37.0;5460.5;34.917;0.00639;869.08;0.102;;1781.7;;4262.0
Gelatine 10% + TG 5mg_mL 1.csv;Isothermic Test Gelatine | MU15AC33010, 02.07.2026 | 1;Gelatine 10% + TG 5mg/mL 1;1;Time (oscillation) 1;1;600;426;71.0;37.0;5469.3;40.467;0.0074;870.49;0.102;;1787.4;;4272.0
Gelatine 10% + TG 5mg_mL 1.csv;Isothermic Test Gelatine | MU15AC33010, 02.07.2026 | 1;Gelatine 10% + TG 5mg/mL 1;1;Time (oscillation) 1;1;600;427;71.2;37.0;5490.8;36.243;0.0066;873.91;0.102;;1792.0;;4282.0
Gelatine 10% + TG 5mg_mL 1.csv;Isothermic Test Gelatine | MU15AC33010, 02.07.2026 | 1;Gelatine 10% + TG 5mg/mL 1;1;Time (oscillation) 1;1;600;428;71.3;37.0;5503.0;40.293;0.00732;875.86;0.102;;1797.8;;4292.0
Gelatine 10% + TG 5mg_mL 1.csv;Isothermic Test Gelatine | MU15AC33010, 02.07.2026 | 1;Gelatine 10% + TG 5mg/mL 1;1;Time (oscillation) 1;1;600;429;71.5;37.0;5525.6;36.232;0.00656;879.45;0.102;;1802.7;;4302.0
Gelatine 10% + TG 5mg_mL 1.csv;Isothermic Test Gelatine | MU15AC33010, 02.07.2026 | 1;Gelatine 10% + TG 5mg/mL 1;1;Time (oscillation) 1;1;600;430;71.7;37.0;5535.5;41.648;0.00752;881.02;0.102;;1808.8;;4312.0
Gelatine 10% + TG 5mg_mL 1.csv;Isothermic Test Gelatine | MU15AC33010, 02.07.2026 | 1;Gelatine 10% + TG 5mg/mL 1;1;Time (oscillation) 1;1;600;431;71.8;37.0;5553.4;41.481;0.00747;883.88;0.102;;1813.1;;4322.0
Gelatine 10% + TG 5mg_mL 1.csv;Isothermic Test Gelatine | MU15AC33010, 02.07.2026 | 1;Gelatine 10% + TG 5mg/mL 1;1;Time (oscillation) 1;1;600;432;72.0;37.0;5564.2;44.358;0.00797;885.59;0.102;;1819.0;;4332.0
Gelatine 10% + TG 5mg_mL 1.csv;Isothermic Test Gelatine | MU15AC33010, 02.07.2026 | 1;Gelatine 10% + TG 5mg/mL 1;1;Time (oscillation) 1;1;600;433;72.2;37.0;5584.6;41.901;0.0075;888.84;0.102;;1823.4;;4342.0
Gelatine 10% + TG 5mg_mL 1.csv;Isothermic Test Gelatine | MU15AC33010, 02.07.2026 | 1;Gelatine 10% + TG 5mg/mL 1;1;Time (oscillation) 1;1;600;434;72.3;37.0;5592.4;47.867;0.00856;890.1;0.102;;1828.9;;4352.0
Gelatine 10% + TG 5mg_mL 1.csv;Isothermic Test Gelatine | MU15AC33010, 02.07.2026 | 1;Gelatine 10% + TG 5mg/mL 1;1;Time (oscillation) 1;1;600;435;72.5;37.0;5612.7;46.469;0.00828;893.31;0.102;;1832.7;;4362.0
Gelatine 10% + TG 5mg_mL 1.csv;Isothermic Test Gelatine | MU15AC33010, 02.07.2026 | 1;Gelatine 10% + TG 5mg/mL 1;1;Time (oscillation) 1;1;600;436;72.7;37.0;5629.1;46.701;0.0083;895.93;0.102;;1838.9;;4372.0
Gelatine 10% + TG 5mg_mL 1.csv;Isothermic Test Gelatine | MU15AC33010, 02.07.2026 | 1;Gelatine 10% + TG 5mg/mL 1;1;Time (oscillation) 1;1;600;437;72.8;37.0;5642.7;49.997;0.00886;898.1;0.102;;1843.8;;4382.0
Gelatine 10% + TG 5mg_mL 1.csv;Isothermic Test Gelatine | MU15AC33010, 02.07.2026 | 1;Gelatine 10% + TG 5mg/mL 1;1;Time (oscillation) 1;1;600;438;73.0;37.0;5664.4;45.317;0.008;901.54;0.102;;1849.1;;4392.0
Gelatine 10% + TG 5mg_mL 1.csv;Isothermic Test Gelatine | MU15AC33010, 02.07.2026 | 1;Gelatine 10% + TG 5mg/mL 1;1;Time (oscillation) 1;1;600;439;73.2;37.0;5671.9;51.315;0.00905;902.74;0.102;;1854.9;;4402.0
Gelatine 10% + TG 5mg_mL 1.csv;Isothermic Test Gelatine | MU15AC33010, 02.07.2026 | 1;Gelatine 10% + TG 5mg/mL 1;1;Time (oscillation) 1;1;600;440;73.3;37.0;5692.6;48.306;0.00849;906.03;0.102;;1858.5;;4412.0
Gelatine 10% + TG 5mg_mL 1.csv;Isothermic Test Gelatine | MU15AC33010, 02.07.2026 | 1;Gelatine 10% + TG 5mg/mL 1;1;Time (oscillation) 1;1;600;441;73.5;37.0;5710.0;48.338;0.00847;908.81;0.102;;1864.5;;4422.0
Gelatine 10% + TG 5mg_mL 1.csv;Isothermic Test Gelatine | MU15AC33010, 02.07.2026 | 1;Gelatine 10% + TG 5mg/mL 1;1;Time (oscillation) 1;1;600;442;73.7;37.0;5716.4;54.973;0.00962;909.83;0.102;;1869.6;;4432.0
Gelatine 10% + TG 5mg_mL 1.csv;Isothermic Test Gelatine | MU15AC33010, 02.07.2026 | 1;Gelatine 10% + TG 5mg/mL 1;1;Time (oscillation) 1;1;600;443;73.8;37.0;5732.7;55.758;0.00973;912.43;0.102;;1873.5;;4442.0
Gelatine 10% + TG 5mg_mL 1.csv;Isothermic Test Gelatine | MU15AC33010, 02.07.2026 | 1;Gelatine 10% + TG 5mg/mL 1;1;Time (oscillation) 1;1;600;444;74.0;37.0;5750.8;54.62;0.0095;915.3;0.102;;1878.0;;4452.0
Gelatine 10% + TG 5mg_mL 1.csv;Isothermic Test Gelatine | MU15AC33010, 02.07.2026 | 1;Gelatine 10% + TG 5mg/mL 1;1;Time (oscillation) 1;1;600;445;74.2;37.0;5736.5;52.845;0.00921;913.03;0.102;;1874.8;;4462.0
Gelatine 10% + TG 5mg_mL 1.csv;Isothermic Test Gelatine | MU15AC33010, 02.07.2026 | 1;Gelatine 10% + TG 5mg/mL 1;1;Time (oscillation) 1;1;600;446;74.3;37.0;5754.4;50.592;0.00879;915.88;0.102;;1878.6;;4472.0
Gelatine 10% + TG 5mg_mL 1.csv;Isothermic Test Gelatine | MU15AC33010, 02.07.2026 | 1;Gelatine 10% + TG 5mg/mL 1;1;Time (oscillation) 1;1;600;447;74.5;37.0;5760.1;57.05;0.0099;916.79;0.102;;1883.2;;4482.0
Gelatine 10% + TG 5mg_mL 1.csv;Isothermic Test Gelatine | MU15AC33010, 02.07.2026 | 1;Gelatine 10% + TG 5mg/mL 1;1;Time (oscillation) 1;1;600;448;74.7;37.0;5770.6;57.901;0.01;918.46;0.102;;1885.2;;4492.0
Gelatine 10% + TG 5mg_mL 1.csv;Isothermic Test Gelatine | MU15AC33010, 02.07.2026 | 1;Gelatine 10% + TG 5mg/mL 1;1;Time (oscillation) 1;1;600;449;74.8;37.0;5783.3;59.935;0.0104;920.49;0.102;;1889.4;;4502.0
Gelatine 10% + TG 5mg_mL 1.csv;Isothermic Test Gelatine | MU15AC33010, 02.07.2026 | 1;Gelatine 10% + TG 5mg/mL 1;1;Time (oscillation) 1;1;600;450;75.0;37.0;5797.0;61.335;0.0106;922.67;0.102;;1894.3;;4512.0
Gelatine 10% + TG 5mg_mL 1.csv;Isothermic Test Gelatine | MU15AC33010, 02.07.2026 | 1;Gelatine 10% + TG 5mg/mL 1;1;Time (oscillation) 1;1;600;451;75.2;37.0;5820.8;57.735;0.00992;926.45;0.102;;1899.3;;4522.0
Gelatine 10% + TG 5mg_mL 1.csv;Isothermic Test Gelatine | MU15AC33010, 02.07.2026 | 1;Gelatine 10% + TG 5mg/mL 1;1;Time (oscillation) 1;1;600;452;75.3;37.0;5822.7;67.659;0.0116;926.78;0.102;;1904.6;;4532.0
Gelatine 10% + TG 5mg_mL 1.csv;Isothermic Test Gelatine | MU15AC33010, 02.07.2026 | 1;Gelatine 10% + TG 5mg/mL 1;1;Time (oscillation) 1;1;600;453;75.5;37.0;5848.1;62.1;0.0106;930.81;0.102;;1908.7;;4542.0
Gelatine 10% + TG 5mg_mL 1.csv;Isothermic Test Gelatine | MU15AC33010, 02.07.2026 | 1;Gelatine 10% + TG 5mg/mL 1;1;Time (oscillation) 1;1;600;454;75.7;37.0;5862.0;62.287;0.0106;933.02;0.102;;1913.2;;4552.0
Gelatine 10% + TG 5mg_mL 1.csv;Isothermic Test Gelatine | MU15AC33010, 02.07.2026 | 1;Gelatine 10% + TG 5mg/mL 1;1;Time (oscillation) 1;1;600;455;75.8;37.0;5864.6;71.818;0.0122;933.44;0.102;;1918.6;;4562.0
Gelatine 10% + TG 5mg_mL 1.csv;Isothermic Test Gelatine | MU15AC33010, 02.07.2026 | 1;Gelatine 10% + TG 5mg/mL 1;1;Time (oscillation) 1;1;600;456;76.0;37.0;5894.2;64.072;0.0109;938.15;0.102;;1922.1;;4572.0
Gelatine 10% + TG 5mg_mL 1.csv;Isothermic Test Gelatine | MU15AC33010, 02.07.2026 | 1;Gelatine 10% + TG 5mg/mL 1;1;Time (oscillation) 1;1;600;457;76.2;37.0;5891.3;77.668;0.0132;937.71;0.102;;1928.9;;4582.0
Gelatine 10% + TG 5mg_mL 1.csv;Isothermic Test Gelatine | MU15AC33010, 02.07.2026 | 1;Gelatine 10% + TG 5mg/mL 1;1;Time (oscillation) 1;1;600;458;76.3;37.0;5915.9;72.291;0.0122;941.62;0.102;;1932.2;;4592.0
Gelatine 10% + TG 5mg_mL 1.csv;Isothermic Test Gelatine | MU15AC33010, 02.07.2026 | 1;Gelatine 10% + TG 5mg/mL 1;1;Time (oscillation) 1;1;600;459;76.5;37.0;5923.6;77.589;0.0131;942.86;0.102;;1937.6;;4602.0
Gelatine 10% + TG 5mg_mL 1.csv;Isothermic Test Gelatine | MU15AC33010, 02.07.2026 | 1;Gelatine 10% + TG 5mg/mL 1;1;Time (oscillation) 1;1;600;460;76.7;37.0;5941.8;76.028;0.0128;945.75;0.102;;1941.3;;4612.0
Gelatine 10% + TG 5mg_mL 1.csv;Isothermic Test Gelatine | MU15AC33010, 02.07.2026 | 1;Gelatine 10% + TG 5mg/mL 1;1;Time (oscillation) 1;1;600;461;76.8;37.0;5963.4;72.97;0.0122;949.17;0.102;;1946.3;;4622.0
Gelatine 10% + TG 5mg_mL 1.csv;Isothermic Test Gelatine | MU15AC33010, 02.07.2026 | 1;Gelatine 10% + TG 5mg/mL 1;1;Time (oscillation) 1;1;600;462;77.0;37.0;5965.6;82.659;0.0139;949.54;0.102;;1952.1;;4632.0
Gelatine 10% + TG 5mg_mL 1.csv;Isothermic Test Gelatine | MU15AC33010, 02.07.2026 | 1;Gelatine 10% + TG 5mg/mL 1;1;Time (oscillation) 1;1;600;463;77.2;37.0;5990.6;77.395;0.0129;953.51;0.102;;1954.6;;4642.0
Gelatine 10% + TG 5mg_mL 1.csv;Isothermic Test Gelatine | MU15AC33010, 02.07.2026 | 1;Gelatine 10% + TG 5mg/mL 1;1;Time (oscillation) 1;1;600;464;77.3;37.0;5999.8;82.688;0.0138;954.99;0.102;;1960.7;;4652.0
Gelatine 10% + TG 5mg_mL 1.csv;Isothermic Test Gelatine | MU15AC33010, 02.07.2026 | 1;Gelatine 10% + TG 5mg/mL 1;1;Time (oscillation) 1;1;600;465;77.5;37.0;6011.9;86.942;0.0145;956.93;0.102;;1964.9;;4662.0
Gelatine 10% + TG 5mg_mL 1.csv;Isothermic Test Gelatine | MU15AC33010, 02.07.2026 | 1;Gelatine 10% + TG 5mg/mL 1;1;Time (oscillation) 1;1;600;466;77.7;37.0;6021.8;88.604;0.0147;958.5;0.102;;1968.7;;4672.0
Gelatine 10% + TG 5mg_mL 1.csv;Isothermic Test Gelatine | MU15AC33010, 02.07.2026 | 1;Gelatine 10% + TG 5mg/mL 1;1;Time (oscillation) 1;1;600;467;77.8;37.0;6049.2;81.437;0.0135;962.84;0.102;;1972.8;;4682.0
Gelatine 10% + TG 5mg_mL 1.csv;Isothermic Test Gelatine | MU15AC33010, 02.07.2026 | 1;Gelatine 10% + TG 5mg/mL 1;1;Time (oscillation) 1;1;600;468;78.0;37.0;6056.1;87.035;0.0144;963.97;0.102;;1979.3;;4692.0
Gelatine 10% + TG 5mg_mL 1.csv;Isothermic Test Gelatine | MU15AC33010, 02.07.2026 | 1;Gelatine 10% + TG 5mg/mL 1;1;Time (oscillation) 1;1;600;469;78.2;37.0;6068.9;91.987;0.0152;966.0;0.102;;1983.3;;4702.0
Gelatine 10% + TG 5mg_mL 1.csv;Isothermic Test Gelatine | MU15AC33010, 02.07.2026 | 1;Gelatine 10% + TG 5mg/mL 1;1;Time (oscillation) 1;1;600;470;78.3;37.0;6090.1;89.588;0.0147;969.38;0.102;;1987.7;;4712.0
Gelatine 10% + TG 5mg_mL 1.csv;Isothermic Test Gelatine | MU15AC33010, 02.07.2026 | 1;Gelatine 10% + TG 5mg/mL 1;1;Time (oscillation) 1;1;600;471;78.5;37.0;6092.9;97.813;0.0161;969.84;0.102;;1992.9;;4722.0
Gelatine 10% + TG 5mg_mL 1.csv;Isothermic Test Gelatine | MU15AC33010, 02.07.2026 | 1;Gelatine 10% + TG 5mg/mL 1;1;Time (oscillation) 1;1;600;472;78.7;37.0;6119.4;90.253;0.0147;974.05;0.102;;1996.6;;4732.0
Gelatine 10% + TG 5mg_mL 1.csv;Isothermic Test Gelatine | MU15AC33010, 02.07.2026 | 1;Gelatine 10% + TG 5mg/mL 1;1;Time (oscillation) 1;1;600;473;78.8;37.0;6122.8;102.64;0.0168;974.62;0.102;;2002.5;;4742.0
Gelatine 10% + TG 5mg_mL 1.csv;Isothermic Test Gelatine | MU15AC33010, 02.07.2026 | 1;Gelatine 10% + TG 5mg/mL 1;1;Time (oscillation) 1;1;600;474;79.0;37.0;6139.2;103.5;0.0169;977.22;0.102;;2006.2;;4752.0
Gelatine 10% + TG 5mg_mL 1.csv;Isothermic Test Gelatine | MU15AC33010, 02.07.2026 | 1;Gelatine 10% + TG 5mg/mL 1;1;Time (oscillation) 1;1;600;475;79.2;37.0;6155.5;104.59;0.017;979.82;0.102;;2011.3;;4762.0
Gelatine 10% + TG 5mg_mL 1.csv;Isothermic Test Gelatine | MU15AC33010, 02.07.2026 | 1;Gelatine 10% + TG 5mg/mL 1;1;Time (oscillation) 1;1;600;476;79.3;37.0;6171.9;105.03;0.017;982.44;0.102;;2016.3;;4772.0
Gelatine 10% + TG 5mg_mL 1.csv;Isothermic Test Gelatine | MU15AC33010, 02.07.2026 | 1;Gelatine 10% + TG 5mg/mL 1;1;Time (oscillation) 1;1;600;477;79.5;37.0;6189.0;105.47;0.017;985.15;0.102;;2021.6;;4782.0
Gelatine 10% + TG 5mg_mL 1.csv;Isothermic Test Gelatine | MU15AC33010, 02.07.2026 | 1;Gelatine 10% + TG 5mg/mL 1;1;Time (oscillation) 1;1;600;478;79.7;37.0;6205.1;108.96;0.0176;987.72;0.102;;2026.0;;4792.0
Gelatine 10% + TG 5mg_mL 1.csv;Isothermic Test Gelatine | MU15AC33010, 02.07.2026 | 1;Gelatine 10% + TG 5mg/mL 1;1;Time (oscillation) 1;1;600;479;79.8;37.0;6207.5;117.01;0.0188;988.14;0.102;;2031.1;;4802.0
Gelatine 10% + TG 5mg_mL 1.csv;Isothermic Test Gelatine | MU15AC33010, 02.07.2026 | 1;Gelatine 10% + TG 5mg/mL 1;1;Time (oscillation) 1;1;600;480;80.0;37.0;6226.1;116.27;0.0187;991.09;0.102;;2034.6;;4812.0
Gelatine 10% + TG 5mg_mL 1.csv;Isothermic Test Gelatine | MU15AC33010, 02.07.2026 | 1;Gelatine 10% + TG 5mg/mL 1;1;Time (oscillation) 1;1;600;481;80.2;37.0;6242.3;116.81;0.0187;993.66;0.102;;2040.2;;4822.0
Gelatine 10% + TG 5mg_mL 1.csv;Isothermic Test Gelatine | MU15AC33010, 02.07.2026 | 1;Gelatine 10% + TG 5mg/mL 1;1;Time (oscillation) 1;1;600;482;80.3;37.0;6252.5;120.97;0.0193;995.3;0.102;;2045.0;;4832.0
Gelatine 10% + TG 5mg_mL 1.csv;Isothermic Test Gelatine | MU15AC33010, 02.07.2026 | 1;Gelatine 10% + TG 5mg/mL 1;1;Time (oscillation) 1;1;600;483;80.5;37.0;6262.8;125.14;0.02;996.95;0.102;;2048.3;;4842.0
Gelatine 10% + TG 5mg_mL 1.csv;Isothermic Test Gelatine | MU15AC33010, 02.07.2026 | 1;Gelatine 10% + TG 5mg/mL 1;1;Time (oscillation) 1;1;600;484;80.7;37.0;6275.1;127.99;0.0204;998.91;0.102;;2051.8;;4852.0
Gelatine 10% + TG 5mg_mL 1.csv;Isothermic Test Gelatine | MU15AC33010, 02.07.2026 | 1;Gelatine 10% + TG 5mg/mL 1;1;Time (oscillation) 1;1;600;485;80.8;37.0;6299.2;123.03;0.0195;1002.7;0.102;;2056.6;;4862.0
Gelatine 10% + TG 5mg_mL 1.csv;Isothermic Test Gelatine | MU15AC33010, 02.07.2026 | 1;Gelatine 10% + TG 5mg/mL 1;1;Time (oscillation) 1;1;600;486;81.0;37.0;6305.6;132.65;0.021;1003.8;0.102;;2062.9;;4872.0
Gelatine 10% + TG 5mg_mL 1.csv;Isothermic Test Gelatine | MU15AC33010, 02.07.2026 | 1;Gelatine 10% + TG 5mg/mL 1;1;Time (oscillation) 1;1;600;487;81.2;37.0;6324.2;131.18;0.0207;1006.7;0.102;;2066.1;;4882.0
Gelatine 10% + TG 5mg_mL 1.csv;Isothermic Test Gelatine | MU15AC33010, 02.07.2026 | 1;Gelatine 10% + TG 5mg/mL 1;1;Time (oscillation) 1;1;600;488;81.3;37.0;6333.0;136.59;0.0216;1008.2;0.102;;2071.5;;4892.0
Gelatine 10% + TG 5mg_mL 1.csv;Isothermic Test Gelatine | MU15AC33010, 02.07.2026 | 1;Gelatine 10% + TG 5mg/mL 1;1;Time (oscillation) 1;1;600;489;81.5;37.0;6357.3;133.92;0.0211;1012.0;0.102;;2076.1;;4902.0
Gelatine 10% + TG 5mg_mL 1.csv;Isothermic Test Gelatine | MU15AC33010, 02.07.2026 | 1;Gelatine 10% + TG 5mg/mL 1;1;Time (oscillation) 1;1;600;490;81.7;37.0;6370.5;138.28;0.0217;1014.1;0.102;;2081.9;;4912.0
Gelatine 10% + TG 5mg_mL 1.csv;Isothermic Test Gelatine | MU15AC33010, 02.07.2026 | 1;Gelatine 10% + TG 5mg/mL 1;1;Time (oscillation) 1;1;600;491;81.8;37.0;6384.1;140.63;0.022;1016.3;0.102;;2086.2;;4922.0
Gelatine 10% + TG 5mg_mL 1.csv;Isothermic Test Gelatine | MU15AC33010, 02.07.2026 | 1;Gelatine 10% + TG 5mg/mL 1;1;Time (oscillation) 1;1;600;492;82.0;37.0;6393.4;148.24;0.0232;1017.8;0.102;;2090.1;;4932.0
Gelatine 10% + TG 5mg_mL 1.csv;Isothermic Test Gelatine | MU15AC33010, 02.07.2026 | 1;Gelatine 10% + TG 5mg/mL 1;1;Time (oscillation) 1;1;600;493;82.2;37.0;6411.9;147.03;0.0229;1020.7;0.102;;2094.5;;4942.0
Gelatine 10% + TG 5mg_mL 1.csv;Isothermic Test Gelatine | MU15AC33010, 02.07.2026 | 1;Gelatine 10% + TG 5mg/mL 1;1;Time (oscillation) 1;1;600;494;82.3;37.0;6417.4;154.71;0.0241;1021.7;0.102;;2099.3;;4952.0
Gelatine 10% + TG 5mg_mL 1.csv;Isothermic Test Gelatine | MU15AC33010, 02.07.2026 | 1;Gelatine 10% + TG 5mg/mL 1;1;Time (oscillation) 1;1;600;495;82.5;37.0;6436.6;154.51;0.024;1024.7;0.102;;2103.3;;4962.0
Gelatine 10% + TG 5mg_mL 1.csv;Isothermic Test Gelatine | MU15AC33010, 02.07.2026 | 1;Gelatine 10% + TG 5mg/mL 1;1;Time (oscillation) 1;1;600;496;82.7;37.0;6445.3;160.14;0.0248;1026.1;0.102;;2107.8;;4972.0
Gelatine 10% + TG 5mg_mL 1.csv;Isothermic Test Gelatine | MU15AC33010, 02.07.2026 | 1;Gelatine 10% + TG 5mg/mL 1;1;Time (oscillation) 1;1;600;497;82.8;37.0;6461.3;162.74;0.0252;1028.7;0.102;;2111.8;;4982.0
Gelatine 10% + TG 5mg_mL 1.csv;Isothermic Test Gelatine | MU15AC33010, 02.07.2026 | 1;Gelatine 10% + TG 5mg/mL 1;1;Time (oscillation) 1;1;600;498;83.0;37.0;6479.0;163.26;0.0252;1031.5;0.102;;2116.8;;4992.0
Gelatine 10% + TG 5mg_mL 1.csv;Isothermic Test Gelatine | MU15AC33010, 02.07.2026 | 1;Gelatine 10% + TG 5mg/mL 1;1;Time (oscillation) 1;1;600;499;83.2;37.0;6479.0;172.65;0.0266;1031.5;0.102;;2122.1;;5002.0
Gelatine 10% + TG 5mg_mL 1.csv;Isothermic Test Gelatine | MU15AC33010, 02.07.2026 | 1;Gelatine 10% + TG 5mg/mL 1;1;Time (oscillation) 1;1;600;500;83.3;37.0;6508.0;167.32;0.0257;1036.1;0.102;;2123.9;;5012.0
Gelatine 10% + TG 5mg_mL 1.csv;Isothermic Test Gelatine | MU15AC33010, 02.07.2026 | 1;Gelatine 10% + TG 5mg/mL 1;1;Time (oscillation) 1;1;600;501;83.5;37.0;6518.2;173.76;0.0267;1037.8;0.102;;2130.2;;5022.0
Gelatine 10% + TG 5mg_mL 1.csv;Isothermic Test Gelatine | MU15AC33010, 02.07.2026 | 1;Gelatine 10% + TG 5mg/mL 1;1;Time (oscillation) 1;1;600;502;83.7;37.0;6529.5;177.81;0.0272;1039.6;0.102;;2134.7;;5032.0
Gelatine 10% + TG 5mg_mL 1.csv;Isothermic Test Gelatine | MU15AC33010, 02.07.2026 | 1;Gelatine 10% + TG 5mg/mL 1;1;Time (oscillation) 1;1;600;503;83.8;37.0;6549.4;178.95;0.0273;1042.8;0.102;;2139.6;;5042.0
Gelatine 10% + TG 5mg_mL 1.csv;Isothermic Test Gelatine | MU15AC33010, 02.07.2026 | 1;Gelatine 10% + TG 5mg/mL 1;1;Time (oscillation) 1;1;600;504;84.0;37.0;6563.5;182.17;0.0278;1045.0;0.102;;2144.7;;5052.0
Gelatine 10% + TG 5mg_mL 1.csv;Isothermic Test Gelatine | MU15AC33010, 02.07.2026 | 1;Gelatine 10% + TG 5mg/mL 1;1;Time (oscillation) 1;1;600;505;84.2;37.0;6581.8;180.04;0.0274;1047.9;0.102;;2149.8;;5062.0
Gelatine 10% + TG 5mg_mL 1.csv;Isothermic Test Gelatine | MU15AC33010, 02.07.2026 | 1;Gelatine 10% + TG 5mg/mL 1;1;Time (oscillation) 1;1;600;506;84.3;37.0;6589.5;189.03;0.0287;1049.2;0.102;;2155.0;;5072.0
Gelatine 10% + TG 5mg_mL 1.csv;Isothermic Test Gelatine | MU15AC33010, 02.07.2026 | 1;Gelatine 10% + TG 5mg/mL 1;1;Time (oscillation) 1;1;600;507;84.5;37.0;6601.0;194.51;0.0295;1051.0;0.102;;2158.5;;5082.0
Gelatine 10% + TG 5mg_mL 1.csv;Isothermic Test Gelatine | MU15AC33010, 02.07.2026 | 1;Gelatine 10% + TG 5mg/mL 1;1;Time (oscillation) 1;1;600;508;84.7;37.0;6617.8;196.23;0.0297;1053.7;0.102;;2162.7;;5092.0
Gelatine 10% + TG 5mg_mL 1.csv;Isothermic Test Gelatine | MU15AC33010, 02.07.2026 | 1;Gelatine 10% + TG 5mg/mL 1;1;Time (oscillation) 1;1;600;509;84.8;37.0;6634.6;199.29;0.03;1056.4;0.102;;2167.8;;5102.0
Gelatine 10% + TG 5mg_mL 1.csv;Isothermic Test Gelatine | MU15AC33010, 02.07.2026 | 1;Gelatine 10% + TG 5mg/mL 1;1;Time (oscillation) 1;1;600;510;85.0;37.0;6643.2;206.5;0.0311;1057.8;0.102;;2173.0;;5112.0
Gelatine 10% + TG 5mg_mL 1.csv;Isothermic Test Gelatine | MU15AC33010, 02.07.2026 | 1;Gelatine 10% + TG 5mg/mL 1;1;Time (oscillation) 1;1;600;511;85.2;37.0;6648.9;206.98;0.0311;1058.7;0.102;;2174.3;;5122.0
Gelatine 10% + TG 5mg_mL 1.csv;Isothermic Test Gelatine | MU15AC33010, 02.07.2026 | 1;Gelatine 10% + TG 5mg/mL 1;1;Time (oscillation) 1;1;600;512;85.3;37.0;6660.4;213.46;0.032;1060.6;0.102;;2178.2;;5132.0
Gelatine 10% + TG 5mg_mL 1.csv;Isothermic Test Gelatine | MU15AC33010, 02.07.2026 | 1;Gelatine 10% + TG 5mg/mL 1;1;Time (oscillation) 1;1;600;513;85.5;37.0;6682.0;212.36;0.0318;1064.0;0.102;;2182.6;;5142.0
Gelatine 10% + TG 5mg_mL 1.csv;Isothermic Test Gelatine | MU15AC33010, 02.07.2026 | 1;Gelatine 10% + TG 5mg/mL 1;1;Time (oscillation) 1;1;600;514;85.7;37.0;6681.9;223.93;0.0335;1064.1;0.102;;2187.3;;5152.0
Gelatine 10% + TG 5mg_mL 1.csv;Isothermic Test Gelatine | MU15AC33010, 02.07.2026 | 1;Gelatine 10% + TG 5mg/mL 1;1;Time (oscillation) 1;1;600;515;85.8;37.0;6703.5;221.49;0.033;1067.5;0.102;;2191.0;;5162.0
Gelatine 10% + TG 5mg_mL 1.csv;Isothermic Test Gelatine | MU15AC33010, 02.07.2026 | 1;Gelatine 10% + TG 5mg/mL 1;1;Time (oscillation) 1;1;600;516;86.0;37.0;6716.6;226.34;0.0337;1069.6;0.102;;2196.4;;5172.0
Gelatine 10% + TG 5mg_mL 1.csv;Isothermic Test Gelatine | MU15AC33010, 02.07.2026 | 1;Gelatine 10% + TG 5mg/mL 1;1;Time (oscillation) 1;1;600;517;86.2;37.0;6731.1;229.53;0.0341;1071.9;0.102;;2201.1;;5182.0
Gelatine 10% + TG 5mg_mL 1.csv;Isothermic Test Gelatine | MU15AC33010, 02.07.2026 | 1;Gelatine 10% + TG 5mg/mL 1;1;Time (oscillation) 1;1;600;518;86.3;37.0;6729.4;231.34;0.0344;1071.6;0.102;;2200.6;;5192.0
Gelatine 10% + TG 5mg_mL 1.csv;Isothermic Test Gelatine | MU15AC33010, 02.07.2026 | 1;Gelatine 10% + TG 5mg/mL 1;1;Time (oscillation) 1;1;600;519;86.5;37.0;6738.5;235.4;0.0349;1073.1;0.102;;2203.3;;5202.0
Gelatine 10% + TG 5mg_mL 1.csv;Isothermic Test Gelatine | MU15AC33010, 02.07.2026 | 1;Gelatine 10% + TG 5mg/mL 1;1;Time (oscillation) 1;1;600;520;86.7;37.0;6747.3;239.83;0.0355;1074.5;0.102;;2206.7;;5212.0
Gelatine 10% + TG 5mg_mL 1.csv;Isothermic Test Gelatine | MU15AC33010, 02.07.2026 | 1;Gelatine 10% + TG 5mg/mL 1;1;Time (oscillation) 1;1;600;521;86.8;37.0;6754.1;247.64;0.0367;1075.7;0.102;;2211.0;;5222.0
Gelatine 10% + TG 5mg_mL 1.csv;Isothermic Test Gelatine | MU15AC33010, 02.07.2026 | 1;Gelatine 10% + TG 5mg/mL 1;1;Time (oscillation) 1;1;600;522;87.0;37.0;6782.6;244.01;0.036;1080.2;0.102;;2214.6;;5232.0
Gelatine 10% + TG 5mg_mL 1.csv;Isothermic Test Gelatine | MU15AC33010, 02.07.2026 | 1;Gelatine 10% + TG 5mg/mL 1;1;Time (oscillation) 1;1;600;523;87.2;37.0;6783.2;255.1;0.0376;1080.4;0.102;;2221.0;;5242.0
Gelatine 10% + TG 5mg_mL 1.csv;Isothermic Test Gelatine | MU15AC33010, 02.07.2026 | 1;Gelatine 10% + TG 5mg/mL 1;1;Time (oscillation) 1;1;600;524;87.3;37.0;6787.5;258.65;0.0381;1081.0;0.102;;2222.5;;5252.0
Gelatine 10% + TG 5mg_mL 1.csv;Isothermic Test Gelatine | MU15AC33010, 02.07.2026 | 1;Gelatine 10% + TG 5mg/mL 1;1;Time (oscillation) 1;1;600;525;87.5;37.0;6805.6;259.6;0.0381;1083.9;0.102;;2224.6;;5262.0
Gelatine 10% + TG 5mg_mL 1.csv;Isothermic Test Gelatine | MU15AC33010, 02.07.2026 | 1;Gelatine 10% + TG 5mg/mL 1;1;Time (oscillation) 1;1;600;526;87.7;37.0;6811.8;267.18;0.0392;1085.0;0.102;;2229.1;;5272.0
Gelatine 10% + TG 5mg_mL 1.csv;Isothermic Test Gelatine | MU15AC33010, 02.07.2026 | 1;Gelatine 10% + TG 5mg/mL 1;1;Time (oscillation) 1;1;600;527;87.8;37.0;6825.4;265.92;0.039;1087.1;0.102;;2231.8;;5282.0
Gelatine 10% + TG 5mg_mL 1.csv;Isothermic Test Gelatine | MU15AC33010, 02.07.2026 | 1;Gelatine 10% + TG 5mg/mL 1;1;Time (oscillation) 1;1;600;528;88.0;37.0;6833.0;273.65;0.04;1088.4;0.102;;2235.9;;5292.0
Gelatine 10% + TG 5mg_mL 1.csv;Isothermic Test Gelatine | MU15AC33010, 02.07.2026 | 1;Gelatine 10% + TG 5mg/mL 1;1;Time (oscillation) 1;1;600;529;88.2;37.0;6848.5;278.34;0.0406;1090.9;0.102;;2239.8;;5302.0
Gelatine 10% + TG 5mg_mL 1.csv;Isothermic Test Gelatine | MU15AC33010, 02.07.2026 | 1;Gelatine 10% + TG 5mg/mL 1;1;Time (oscillation) 1;1;600;530;88.3;37.0;6862.8;281.89;0.0411;1093.2;0.102;;2245.2;;5312.0
Gelatine 10% + TG 5mg_mL 1.csv;Isothermic Test Gelatine | MU15AC33010, 02.07.2026 | 1;Gelatine 10% + TG 5mg/mL 1;1;Time (oscillation) 1;1;600;531;88.5;37.0;6879.9;284.05;0.0413;1095.9;0.102;;2249.7;;5322.0
Gelatine 10% + TG 5mg_mL 1.csv;Isothermic Test Gelatine | MU15AC33010, 02.07.2026 | 1;Gelatine 10% + TG 5mg/mL 1;1;Time (oscillation) 1;1;600;532;88.7;37.0;6902.7;284.23;0.0412;1099.5;0.102;;2254.3;;5332.0
Gelatine 10% + TG 5mg_mL 1.csv;Isothermic Test Gelatine | MU15AC33010, 02.07.2026 | 1;Gelatine 10% + TG 5mg/mL 1;1;Time (oscillation) 1;1;600;533;88.8;37.0;6902.4;297.58;0.0431;1099.6;0.102;;2260.7;;5342.0
Gelatine 10% + TG 5mg_mL 1.csv;Isothermic Test Gelatine | MU15AC33010, 02.07.2026 | 1;Gelatine 10% + TG 5mg/mL 1;1;Time (oscillation) 1;1;600;534;89.0;37.0;6917.8;299.05;0.0432;1102.0;0.102;;2263.6;;5352.0
Gelatine 10% + TG 5mg_mL 1.csv;Isothermic Test Gelatine | MU15AC33010, 02.07.2026 | 1;Gelatine 10% + TG 5mg/mL 1;1;Time (oscillation) 1;1;600;535;89.2;37.0;6934.1;302.87;0.0437;1104.6;0.102;;2267.9;;5362.0
Gelatine 10% + TG 5mg_mL 1.csv;Isothermic Test Gelatine | MU15AC33010, 02.07.2026 | 1;Gelatine 10% + TG 5mg/mL 1;1;Time (oscillation) 1;1;600;536;89.3;37.0;6952.2;307.14;0.0442;1107.6;0.102;;2273.4;;5372.0
Gelatine 10% + TG 5mg_mL 1.csv;Isothermic Test Gelatine | MU15AC33010, 02.07.2026 | 1;Gelatine 10% + TG 5mg/mL 1;1;Time (oscillation) 1;1;600;537;89.5;37.0;6971.5;306.77;0.044;1110.6;0.102;;2278.2;;5382.0
Gelatine 10% + TG 5mg_mL 1.csv;Isothermic Test Gelatine | MU15AC33010, 02.07.2026 | 1;Gelatine 10% + TG 5mg/mL 1;1;Time (oscillation) 1;1;600;538;89.7;37.0;6978.5;314.02;0.045;1111.8;0.102;;2283.3;;5392.0
Gelatine 10% + TG 5mg_mL 1.csv;Isothermic Test Gelatine | MU15AC33010, 02.07.2026 | 1;Gelatine 10% + TG 5mg/mL 1;1;Time (oscillation) 1;1;600;539;89.8;37.0;6990.1;321.63;0.046;1113.7;0.102;;2287.6;;5402.0
Gelatine 10% + TG 5mg_mL 1.csv;Isothermic Test Gelatine | MU15AC33010, 02.07.2026 | 1;Gelatine 10% + TG 5mg/mL 1;1;Time (oscillation) 1;1;600;540;90.0;37.0;7000.3;328.48;0.0469;1115.4;0.102;;2291.2;;5412.0
Gelatine 10% + TG 5mg_mL 1.csv;Isothermic Test Gelatine | MU15AC33010, 02.07.2026 | 1;Gelatine 10% + TG 5mg/mL 1;1;Time (oscillation) 1;1;600;541;90.2;37.0;7019.1;328.54;0.0468;1118.4;0.102;;2296.2;;5422.0
Gelatine 10% + TG 5mg_mL 1.csv;Isothermic Test Gelatine | MU15AC33010, 02.07.2026 | 1;Gelatine 10% + TG 5mg/mL 1;1;Time (oscillation) 1;1;600;542;90.3;37.0;7041.2;329.95;0.0469;1121.9;0.102;;2301.4;;5432.0
Gelatine 10% + TG 5mg_mL 1.csv;Isothermic Test Gelatine | MU15AC33010, 02.07.2026 | 1;Gelatine 10% + TG 5mg/mL 1;1;Time (oscillation) 1;1;600;543;90.5;37.0;7035.1;338.48;0.0481;1121.0;0.102;;2306.0;;5442.0
Gelatine 10% + TG 5mg_mL 1.csv;Isothermic Test Gelatine | MU15AC33010, 02.07.2026 | 1;Gelatine 10% + TG 5mg/mL 1;1;Time (oscillation) 1;1;600;544;90.7;37.0;7053.6;338.98;0.0481;1123.9;0.102;;2305.3;;5452.0
Gelatine 10% + TG 5mg_mL 1.csv;Isothermic Test Gelatine | MU15AC33010, 02.07.2026 | 1;Gelatine 10% + TG 5mg/mL 1;1;Time (oscillation) 1;1;600;545;90.8;37.0;7063.6;346.58;0.0491;1125.6;0.102;;2311.3;;5462.0
Gelatine 10% + TG 5mg_mL 1.csv;Isothermic Test Gelatine | MU15AC33010, 02.07.2026 | 1;Gelatine 10% + TG 5mg/mL 1;1;Time (oscillation) 1;1;600;546;91.0;37.0;6977.2;420.11;0.0602;1112.5;0.102;;2286.7;;5472.0
Gelatine 10% + TG 5mg_mL 1.csv;Isothermic Test Gelatine | MU15AC33010, 02.07.2026 | 1;Gelatine 10% + TG 5mg/mL 1;1;Time (oscillation) 1;1;600;547;91.2;37.0;7035.3;492.61;0.07;1122.5;0.102;;2295.2;;5482.0
Gelatine 10% + TG 5mg_mL 1.csv;Isothermic Test Gelatine | MU15AC33010, 02.07.2026 | 1;Gelatine 10% + TG 5mg/mL 1;1;Time (oscillation) 1;1;600;548;91.3;37.0;7086.0;542.72;0.0766;1131.1;0.102;;2314.9;;5492.0
Gelatine 10% + TG 5mg_mL 1.csv;Isothermic Test Gelatine | MU15AC33010, 02.07.2026 | 1;Gelatine 10% + TG 5mg/mL 1;1;Time (oscillation) 1;1;600;549;91.5;37.0;6952.5;583.43;0.0839;1110.4;0.102;;2312.4;;5502.0
Gelatine 10% + TG 5mg_mL 1.csv;Isothermic Test Gelatine | MU15AC33010, 02.07.2026 | 1;Gelatine 10% + TG 5mg/mL 1;1;Time (oscillation) 1;1;600;550;91.7;37.0;6955.8;614.67;0.0884;1111.4;0.102;;2281.6;;5512.0
Gelatine 10% + TG 5mg_mL 1.csv;Isothermic Test Gelatine | MU15AC33010, 02.07.2026 | 1;Gelatine 10% + TG 5mg/mL 1;1;Time (oscillation) 1;1;600;551;91.8;37.0;6971.1;656.54;0.0942;1114.4;0.102;;2287.3;;5522.0
Gelatine 10% + TG 5mg_mL 1.csv;Isothermic Test Gelatine | MU15AC33010, 02.07.2026 | 1;Gelatine 10% + TG 5mg/mL 1;1;Time (oscillation) 1;1;600;552;92.0;37.0;6988.2;691.35;0.0989;1117.6;0.102;;2293.0;;5532.0
Gelatine 10% + TG 5mg_mL 1.csv;Isothermic Test Gelatine | MU15AC33010, 02.07.2026 | 1;Gelatine 10% + TG 5mg/mL 1;1;Time (oscillation) 1;1;600;553;92.2;37.0;7013.1;708.16;0.101;1121.8;0.102;;2300.2;;5542.0
Gelatine 10% + TG 5mg_mL 1.csv;Isothermic Test Gelatine | MU15AC33010, 02.07.2026 | 1;Gelatine 10% + TG 5mg/mL 1;1;Time (oscillation) 1;1;600;554;92.3;37.0;7014.8;740.35;0.106;1122.6;0.102;;2307.4;;5552.0
Gelatine 10% + TG 5mg_mL 1.csv;Isothermic Test Gelatine | MU15AC33010, 02.07.2026 | 1;Gelatine 10% + TG 5mg/mL 1;1;Time (oscillation) 1;1;600;555;92.5;37.0;5762.1;794.81;0.138;925.75;0.102;;2282.4;WMa;5562.0
Gelatine 10% + TG 5mg_mL 1.csv;Isothermic Test Gelatine | MU15AC33010, 02.07.2026 | 1;Gelatine 10% + TG 5mg/mL 1;1;Time (oscillation) 1;1;600;556;92.7;37.0;5566.6;788.19;0.142;894.79;0.102;;1811.3;WMa;5572.0
Gelatine 10% + TG 5mg_mL 1.csv;Isothermic Test Gelatine | MU15AC33010, 02.07.2026 | 1;Gelatine 10% + TG 5mg/mL 1;1;Time (oscillation) 1;1;600;557;92.8;37.0;5570.0;833.74;0.15;896.37;0.102;;1839.0;;5582.0
Gelatine 10% + TG 5mg_mL 1.csv;Isothermic Test Gelatine | MU15AC33010, 02.07.2026 | 1;Gelatine 10% + TG 5mg/mL 1;1;Time (oscillation) 1;1;600;558;93.0;37.0;5586.7;859.38;0.154;899.6;0.102;;1845.1;;5592.0
Gelatine 10% + TG 5mg_mL 1.csv;Isothermic Test Gelatine | MU15AC33010, 02.07.2026 | 1;Gelatine 10% + TG 5mg/mL 1;1;Time (oscillation) 1;1;600;559;93.2;37.0;5608.6;883.31;0.157;903.64;0.102;;1853.3;;5602.0
Gelatine 10% + TG 5mg_mL 1.csv;Isothermic Test Gelatine | MU15AC33010, 02.07.2026 | 1;Gelatine 10% + TG 5mg/mL 1;1;Time (oscillation) 1;1;600;560;93.3;37.0;5622.3;928.83;0.165;906.95;0.102;;1857.3;;5612.0
Gelatine 10% + TG 5mg_mL 1.csv;Isothermic Test Gelatine | MU15AC33010, 02.07.2026 | 1;Gelatine 10% + TG 5mg/mL 1;1;Time (oscillation) 1;1;600;561;93.5;37.0;5649.1;964.09;0.171;912.09;0.102;;1867.8;;5622.0
Gelatine 10% + TG 5mg_mL 1.csv;Isothermic Test Gelatine | MU15AC33010, 02.07.2026 | 1;Gelatine 10% + TG 5mg/mL 1;1;Time (oscillation) 1;1;600;562;93.7;37.0;5682.0;993.24;0.175;918.03;0.102;;1880.2;;5632.0
Gelatine 10% + TG 5mg_mL 1.csv;Isothermic Test Gelatine | MU15AC33010, 02.07.2026 | 1;Gelatine 10% + TG 5mg/mL 1;1;Time (oscillation) 1;1;600;563;93.8;37.0;5707.7;1021.9;0.179;922.85;0.102;;1891.6;;5642.0
Gelatine 10% + TG 5mg_mL 1.csv;Isothermic Test Gelatine | MU15AC33010, 02.07.2026 | 1;Gelatine 10% + TG 5mg/mL 1;1;Time (oscillation) 1;1;600;564;94.0;37.0;5748.1;1048.9;0.182;929.94;0.102;;1902.9;;5652.0
Gelatine 10% + TG 5mg_mL 1.csv;Isothermic Test Gelatine | MU15AC33010, 02.07.2026 | 1;Gelatine 10% + TG 5mg/mL 1;1;Time (oscillation) 1;1;600;565;94.2;37.0;5783.1;1077.1;0.186;936.24;0.102;;1916.4;;5662.0
Gelatine 10% + TG 5mg_mL 1.csv;Isothermic Test Gelatine | MU15AC33010, 02.07.2026 | 1;Gelatine 10% + TG 5mg/mL 1;1;Time (oscillation) 1;1;600;566;94.3;37.0;5819.6;1105.7;0.19;942.78;0.102;;1928.9;;5672.0
Gelatine 10% + TG 5mg_mL 1.csv;Isothermic Test Gelatine | MU15AC33010, 02.07.2026 | 1;Gelatine 10% + TG 5mg/mL 1;1;Time (oscillation) 1;1;600;567;94.5;37.0;5850.4;1136.7;0.194;948.53;0.102;;1942.7;;5682.0
Gelatine 10% + TG 5mg_mL 1.csv;Isothermic Test Gelatine | MU15AC33010, 02.07.2026 | 1;Gelatine 10% + TG 5mg/mL 1;1;Time (oscillation) 1;1;600;568;94.7;37.0;5895.2;1166.3;0.198;956.44;0.102;;1955.4;;5692.0
Gelatine 10% + TG 5mg_mL 1.csv;Isothermic Test Gelatine | MU15AC33010, 02.07.2026 | 1;Gelatine 10% + TG 5mg/mL 1;1;Time (oscillation) 1;1;600;569;94.8;37.0;5928.6;1201.2;0.203;962.74;0.102;;1971.4;;5702.0
Gelatine 10% + TG 5mg_mL 1.csv;Isothermic Test Gelatine | MU15AC33010, 02.07.2026 | 1;Gelatine 10% + TG 5mg/mL 1;1;Time (oscillation) 1;1;600;570;95.0;37.0;5969.9;1233.1;0.207;970.21;0.102;;1985.4;;5712.0
Gelatine 10% + TG 5mg_mL 1.csv;Isothermic Test Gelatine | MU15AC33010, 02.07.2026 | 1;Gelatine 10% + TG 5mg/mL 1;1;Time (oscillation) 1;1;600;571;95.2;37.0;6007.3;1262.6;0.21;976.98;0.102;;2000.5;;5722.0
Gelatine 10% + TG 5mg_mL 1.csv;Isothermic Test Gelatine | MU15AC33010, 02.07.2026 | 1;Gelatine 10% + TG 5mg/mL 1;1;Time (oscillation) 1;1;600;572;95.3;37.0;6045.6;1294.9;0.214;984.02;0.102;;2014.3;;5732.0
Gelatine 10% + TG 5mg_mL 1.csv;Isothermic Test Gelatine | MU15AC33010, 02.07.2026 | 1;Gelatine 10% + TG 5mg/mL 1;1;Time (oscillation) 1;1;600;573;95.5;37.0;6097.9;1325.0;0.217;993.16;0.102;;2030.4;;5742.0
Gelatine 10% + TG 5mg_mL 1.csv;Isothermic Test Gelatine | MU15AC33010, 02.07.2026 | 1;Gelatine 10% + TG 5mg/mL 1;1;Time (oscillation) 1;1;600;574;95.7;37.0;6137.1;1357.1;0.221;1000.4;0.102;;2046.4;;5752.0
Gelatine 10% + TG 5mg_mL 1.csv;Isothermic Test Gelatine | MU15AC33010, 02.07.2026 | 1;Gelatine 10% + TG 5mg/mL 1;1;Time (oscillation) 1;1;600;575;95.8;37.0;6178.8;1387.4;0.225;1007.9;0.102;;2062.1;;5762.0
Gelatine 10% + TG 5mg_mL 1.csv;Isothermic Test Gelatine | MU15AC33010, 02.07.2026 | 1;Gelatine 10% + TG 5mg/mL 1;1;Time (oscillation) 1;1;600;576;96.0;37.0;6221.0;1417.8;0.228;1015.5;0.102;;2077.9;;5772.0
Gelatine 10% + TG 5mg_mL 1.csv;Isothermic Test Gelatine | MU15AC33010, 02.07.2026 | 1;Gelatine 10% + TG 5mg/mL 1;1;Time (oscillation) 1;1;600;577;96.2;37.0;6259.5;1446.6;0.231;1022.5;0.102;;2093.9;;5782.0
Gelatine 10% + TG 5mg_mL 1.csv;Isothermic Test Gelatine | MU15AC33010, 02.07.2026 | 1;Gelatine 10% + TG 5mg/mL 1;1;Time (oscillation) 1;1;600;578;96.3;37.0;6311.3;1472.4;0.233;1031.5;0.102;;2108.9;;5792.0
Gelatine 10% + TG 5mg_mL 1.csv;Isothermic Test Gelatine | MU15AC33010, 02.07.2026 | 1;Gelatine 10% + TG 5mg/mL 1;1;Time (oscillation) 1;1;600;579;96.5;37.0;6349.6;1500.5;0.236;1038.4;0.102;;2125.3;;5802.0
Gelatine 10% + TG 5mg_mL 1.csv;Isothermic Test Gelatine | MU15AC33010, 02.07.2026 | 1;Gelatine 10% + TG 5mg/mL 1;1;Time (oscillation) 1;1;600;580;96.7;37.0;6386.9;1526.2;0.239;1045.1;0.102;;2139.6;;5812.0
Gelatine 10% + TG 5mg_mL 1.csv;Isothermic Test Gelatine | MU15AC33010, 02.07.2026 | 1;Gelatine 10% + TG 5mg/mL 1;1;Time (oscillation) 1;1;600;581;96.8;37.0;6425.2;1552.5;0.242;1052.0;0.102;;2153.9;;5822.0
Gelatine 10% + TG 5mg_mL 1.csv;Isothermic Test Gelatine | MU15AC33010, 02.07.2026 | 1;Gelatine 10% + TG 5mg/mL 1;1;Time (oscillation) 1;1;600;582;97.0;37.0;6469.1;1577.5;0.244;1059.8;0.102;;2168.2;;5832.0
Gelatine 10% + TG 5mg_mL 1.csv;Isothermic Test Gelatine | MU15AC33010, 02.07.2026 | 1;Gelatine 10% + TG 5mg/mL 1;1;Time (oscillation) 1;1;600;583;97.2;37.0;6507.2;1604.3;0.247;1066.7;0.102;;2184.0;;5842.0
Gelatine 10% + TG 5mg_mL 1.csv;Isothermic Test Gelatine | MU15AC33010, 02.07.2026 | 1;Gelatine 10% + TG 5mg/mL 1;1;Time (oscillation) 1;1;600;584;97.3;37.0;6545.4;1628.8;0.249;1073.5;0.102;;2198.5;;5852.0
Gelatine 10% + TG 5mg_mL 1.csv;Isothermic Test Gelatine | MU15AC33010, 02.07.2026 | 1;Gelatine 10% + TG 5mg/mL 1;1;Time (oscillation) 1;1;600;585;97.5;37.0;6586.0;1651.9;0.251;1080.7;0.102;;2212.1;;5862.0
Gelatine 10% + TG 5mg_mL 1.csv;Isothermic Test Gelatine | MU15AC33010, 02.07.2026 | 1;Gelatine 10% + TG 5mg/mL 1;1;Time (oscillation) 1;1;600;586;97.7;37.0;6613.8;1675.2;0.253;1085.9;0.102;;2225.4;;5872.0
Gelatine 10% + TG 5mg_mL 1.csv;Isothermic Test Gelatine | MU15AC33010, 02.07.2026 | 1;Gelatine 10% + TG 5mg/mL 1;1;Time (oscillation) 1;1;600;587;97.8;37.0;6660.7;1698.0;0.255;1094.0;0.102;;2238.2;;5882.0
Gelatine 10% + TG 5mg_mL 1.csv;Isothermic Test Gelatine | MU15AC33010, 02.07.2026 | 1;Gelatine 10% + TG 5mg/mL 1;1;Time (oscillation) 1;1;600;588;98.0;37.0;6688.1;1719.2;0.257;1099.1;0.102;;2252.1;;5892.0
Gelatine 10% + TG 5mg_mL 1.csv;Isothermic Test Gelatine | MU15AC33010, 02.07.2026 | 1;Gelatine 10% + TG 5mg/mL 1;1;Time (oscillation) 1;1;600;589;98.2;37.0;6738.6;1741.2;0.258;1107.7;0.102;;2265.1;;5902.0
Gelatine 10% + TG 5mg_mL 1.csv;Isothermic Test Gelatine | MU15AC33010, 02.07.2026 | 1;Gelatine 10% + TG 5mg/mL 1;1;Time (oscillation) 1;1;600;590;98.3;37.0;6764.3;1764.7;0.261;1112.6;0.102;;2280.0;;5912.0
Gelatine 10% + TG 5mg_mL 1.csv;Isothermic Test Gelatine | MU15AC33010, 02.07.2026 | 1;Gelatine 10% + TG 5mg/mL 1;1;Time (oscillation) 1;1;600;591;98.5;37.0;6803.0;1786.1;0.263;1119.4;0.102;;2292.7;;5922.0
Gelatine 10% + TG 5mg_mL 1.csv;Isothermic Test Gelatine | MU15AC33010, 02.07.2026 | 1;Gelatine 10% + TG 5mg/mL 1;1;Time (oscillation) 1;1;600;592;98.7;37.0;6834.0;1808.8;0.265;1125.1;0.102;;2306.7;;5932.0
Gelatine 10% + TG 5mg_mL 1.csv;Isothermic Test Gelatine | MU15AC33010, 02.07.2026 | 1;Gelatine 10% + TG 5mg/mL 1;1;Time (oscillation) 1;1;600;593;98.8;37.0;6876.3;1828.0;0.266;1132.4;0.102;;2317.7;;5942.0
Gelatine 10% + TG 5mg_mL 1.csv;Isothermic Test Gelatine | MU15AC33010, 02.07.2026 | 1;Gelatine 10% + TG 5mg/mL 1;1;Time (oscillation) 1;1;600;594;99.0;37.0;6896.6;1847.7;0.268;1136.3;0.102;;2331.2;;5952.0
Gelatine 10% + TG 5mg_mL 1.csv;Isothermic Test Gelatine | MU15AC33010, 02.07.2026 | 1;Gelatine 10% + TG 5mg/mL 1;1;Time (oscillation) 1;1;600;595;99.2;37.0;6941.1;1868.5;0.269;1144.0;0.102;;2342.9;;5962.0
Gelatine 10% + TG 5mg_mL 1.csv;Isothermic Test Gelatine | MU15AC33010, 02.07.2026 | 1;Gelatine 10% + TG 5mg/mL 1;1;Time (oscillation) 1;1;600;596;99.3;37.0;6967.2;1887.0;0.271;1148.8;0.102;;2354.9;;5972.0
Gelatine 10% + TG 5mg_mL 1.csv;Isothermic Test Gelatine | MU15AC33010, 02.07.2026 | 1;Gelatine 10% + TG 5mg/mL 1;1;Time (oscillation) 1;1;600;597;99.5;37.0;7007.8;1909.0;0.272;1156.0;0.102;;2367.3;;5982.0
Gelatine 10% + TG 5mg_mL 1.csv;Isothermic Test Gelatine | MU15AC33010, 02.07.2026 | 1;Gelatine 10% + TG 5mg/mL 1;1;Time (oscillation) 1;1;600;598;99.7;37.0;7044.6;1929.4;0.274;1162.5;0.102;;2380.1;;5992.0
Gelatine 10% + TG 5mg_mL 1.csv;Isothermic Test Gelatine | MU15AC33010, 02.07.2026 | 1;Gelatine 10% + TG 5mg/mL 1;1;Time (oscillation) 1;1;600;599;99.8;37.0;7067.3;1948.0;0.276;1166.7;0.102;;2392.8;;6002.0
Gelatine 10% + TG 5mg_mL 1.csv;Isothermic Test Gelatine | MU15AC33010, 02.07.2026 | 1;Gelatine 10% + TG 5mg/mL 1;1;Time (oscillation) 1;1;600;600;100.0;37.0;7107.6;1968.4;0.277;1173.8;0.102;;2404.5;;6012.0
